Repository: SarahBarbosa/geexhp

## Overview

The package was developed to generate mission-relevant synthetic spectra for future direct-imaging studies of terrestrial exoplanets, especially in the context of the Habitable Worlds Observatory (HWO). The workflow combines physically motivated Earth-analogue atmospheric scenarios with NASA's Planetary Spectrum Generator (PSG) and machine-learning utilities for 1D CNN retrieval
experiments.

The paper uses `geeXHP` to build a dataset of 108,246 synthetic reflected-light spectra spanning Archean, Proterozoic, and Modern Earth atmospheres under LUVOIR-B and HabEx/SS noise models.

File: ecospeclib-all/mineral.oxide.none.fine.tir.o-1a.jpl.nicolet.spectrum.txt
Name: Hematite alpha Fe_2O_3
Type: Mineral
Class: Oxide
Subclass: None
Particle Size: Fine
Sample No.: O-1A
Owner: JPL
Wavelength Range: TIR
Origin: USA, Alabama, Birmingham
Collection Date: N/A
Description: Particle size was 0-45um.Collected by Burminco Original ASTER Spectral Library name was jpl.nicolet.mineral.oxide.none.fine.o01a.spectrum.txt
Measurement: Hemispherical reflectance
First Column: X
Second Column: Y
X Units: Wavelength (micrometers)
Y Units:Reflectance (percent)
First X Value: 15.3853
Last X Value:  2.0003
Number of X Values: 2256
Additional Information: mineral.oxide.none.fine.tir.o-1a.jpl.nicolet.ancillary.txt

15.3853	 3.0056
15.3397	 3.0698
15.2945	 3.0804
15.2495	 3.0215
15.2048	 3.1080
15.1603	 2.9601
15.1161	 2.7865
15.0722	 2.7737
15.0285	 2.7675
14.9851	 2.7795
14.9419	 2.6051
14.8989	 2.5758
14.8563	 2.5916
14.8138	 2.5567
14.7716	 2.5570
14.7296	 2.6300
14.6879	 2.7267
14.6464	 2.6986
14.6052	 2.5534
14.5641	 2.2459
14.5233	 2.0120
14.4828	 2.0272
14.4424	 2.0517
14.4023	 2.0061
14.3624	 1.9464
14.3227	 2.0750
14.2833	 2.2652
14.2440	 2.2270
14.2050	 2.3851
14.1662	 2.5147
14.1276	 2.4256
14.0892	 2.2753
14.0510	 2.0813
14.0131	 1.8617
13.9753	 1.9659
13.9377	 2.0692
13.9004	 2.4758
13.8632	 2.9162
13.8262	 3.0951
13.7895	 3.1435
13.7529	 3.2446
13.7165	 3.4770
13.6803	 3.7100
13.6443	 3.9824
13.6085	 4.1462
13.5729	 4.1803
13.5374	 4.2585
13.5022	 4.3864
13.4671	 4.5795
13.4322	 4.7129
13.3975	 4.8295
13.3630	 4.9457
13.3286	 4.9446
13.2944	 5.0240
13.2604	 5.1252
13.2266	 5.1107
13.1930	 5.1902
13.1595	 5.2832
13.1262	 5.2587
13.0930	 5.2233
13.0600	 5.2516
13.0272	 5.1859
12.9946	 5.1699
12.9621	 5.1860
12.9298	 5.1453
12.8976	 5.2215
12.8656	 5.4257
12.8337	 5.4989
12.8021	 5.4408
12.7705	 5.2458
12.7391	 5.2098
12.7079	 5.2710
12.6769	 5.2735
12.6459	 5.2441
12.6152	 5.3286
12.5845	 5.4245
12.5541	 5.5108
12.5238	 5.6734
12.4936	 5.5804
12.4635	 5.4962
12.4337	 5.6177
12.4039	 5.5727
12.3743	 5.6531
12.3448	 5.7627
12.3155	 5.8025
12.2863	 5.9812
12.2573	 6.1243
12.2284	 6.1145
12.1996	 6.2977
12.1710	 6.4992
12.1425	 6.6866
12.1141	 6.7070
12.0859	 6.8219
12.0578	 7.0947
12.0298	 7.3156
12.0019	 7.5085
11.9742	 7.7139
11.9466	 7.8918
11.9192	 8.0755
11.8918	 8.1242
11.8646	 8.2406
11.8375	 8.1954
11.8106	 7.7755
11.7837	 7.6299
11.7570	 7.9528
11.7304	 8.1815
11.7039	 8.1440
11.6776	 8.1189
11.6513	 8.0788
11.6252	 7.8614
11.5992	 7.7118
11.5733	 7.4742
11.5475	 7.1960
11.5219	 6.9509
11.4963	 6.5017
11.4709	 6.2358
11.4455	 6.3135
11.4203	 6.2275
11.3952	 6.2512
11.3702	 6.3638
11.3454	 6.5964
11.3206	 6.8753
11.2959	 7.4763
11.2714	 8.1785
11.2469	 8.4789
11.2226	 8.4418
11.1983	 8.3085
11.1742	 8.2178
11.1502	 8.0153
11.1263	 7.9682
11.1024	 7.9630
11.0787	 7.8148
11.0551	 7.8060
11.0316	 7.6998
11.0081	 7.6800
10.9848	 7.6342
10.9616	 7.5441
10.9385	 7.5303
10.9154	 7.5801
10.8925	 7.6262
10.8697	 7.5252
10.8469	 7.5496
10.8243	 7.6251
10.8017	 7.6931
10.7793	 7.7624
10.7569	 7.6584
10.7346	 7.6140
10.7125	 7.7009
10.6904	 7.7459
10.6684	 7.7235
10.6465	 7.5938
10.6247	 7.4424
10.6029	 7.5396
10.5813	 7.5472
10.5597	 7.5609
10.5383	 7.6029
10.5169	 7.5408
10.4956	 7.5172
10.4744	 7.5790
10.4533	 7.5573
10.4323	 7.3617
10.4113	 7.2400
10.3904	 7.2597
10.3697	 7.1803
10.3490	 7.0280
10.3284	 6.8947
10.3078	 6.7832
10.2874	 6.6559
10.2670	 6.5426
10.2467	 6.4724
10.2265	 6.4310
10.2064	 6.2847
10.1863	 6.0235
10.1663	 5.8617
10.1464	 5.7036
10.1266	 5.5874
10.1069	 5.6234
10.0872	 5.5339
10.0676	 5.4334
10.0481	 5.4184
10.0287	 5.3918
10.0093	 5.3480
 9.9901	 5.2379
 9.9708	 5.1409
 9.9517	 5.0538
 9.9326	 4.9310
 9.9136	 4.8122
 9.8947	 4.7424
 9.8759	 4.7442
 9.8571	 4.7490
 9.8384	 4.8872
 9.8198	 4.8132
 9.8012	 4.6788
 9.7827	 4.5744
 9.7643	 4.4816
 9.7459	 4.4497
 9.7276	 4.3956
 9.7094	 4.3359
 9.6913	 4.3829
 9.6732	 4.5444
 9.6552	 4.6130
 9.6372	 4.5435
 9.6194	 4.4811
 9.6015	 4.3930
 9.5838	 4.2629
 9.5661	 4.2946
 9.5485	 4.4123
 9.5309	 4.4198
 9.5135	 4.4878
 9.4960	 4.6074
 9.4787	 4.6350
 9.4614	 4.5929
 9.4441	 4.7754
 9.4270	 5.1098
 9.4099	 5.2777
 9.3928	 5.4953
 9.3758	 5.7457
 9.3589	 5.9699
 9.3420	 6.2522
 9.3252	 6.3498
 9.3085	 6.3226
 9.2918	 6.5891
 9.2752	 6.7324
 9.2586	 6.7980
 9.2421	 6.8992
 9.2257	 7.0549
 9.2093	 7.2234
 9.1930	 7.5019
 9.1767	 7.7775
 9.1605	 8.0022
 9.1443	 8.2300
 9.1282	 8.3602
 9.1122	 8.5702
 9.0962	 8.8025
 9.0803	 8.9362
 9.0644	 9.0445
 9.0486	 9.3936
 9.0328	 9.6351
 9.0171	 9.6345
 9.0015	 9.8511
 8.9858	10.1642
 8.9703	10.3115
 8.9548	10.4813
 8.9394	10.8148
 8.9240	10.9307
 8.9086	10.9792
 8.8934	11.2067
 8.8781	11.5751
 8.8630	11.7932
 8.8478	11.9107
 8.8328	12.1587
 8.8177	12.4764
 8.8028	12.7505
 8.7879	12.9315
 8.7730	13.0777
 8.7582	13.2327
 8.7434	13.3972
 8.7287	13.6272
 8.7140	13.7189
 8.6994	13.7222
 8.6848	13.7080
 8.6703	13.6922
 8.6558	13.6872
 8.6414	13.5214
 8.6270	13.4133
 8.6127	13.6872
 8.5984	14.1328
 8.5842	14.4822
 8.5700	14.9312
 8.5558	15.3020
 8.5417	15.5433
 8.5277	15.9505
 8.5137	16.3111
 8.4997	16.5091
 8.4858	16.6306
 8.4719	16.8271
 8.4581	17.1392
 8.4444	17.5546
 8.4306	17.9407
 8.4169	18.1345
 8.4033	18.3434
 8.3897	18.5737
 8.3761	18.8392
 8.3626	19.0299
 8.3492	19.3160
 8.3357	19.6597
 8.3224	20.0374
 8.3090	20.3337
 8.2957	20.6921
 8.2825	21.1170
 8.2693	21.5864
 8.2561	22.1441
 8.2430	22.5940
 8.2299	22.9676
 8.2169	23.4014
 8.2038	23.8510
 8.1909	24.2436
 8.1780	24.5540
 8.1651	24.7997
 8.1523	24.9158
 8.1395	25.0845
 8.1267	25.2373
 8.1140	25.3617
 8.1013	25.4189
 8.0887	25.3637
 8.0761	25.3451
 8.0635	25.3206
 8.0510	25.3389
 8.0385	25.5434
 8.0261	25.7659
 8.0137	25.8446
 8.0013	25.9229
 7.9890	26.0210
 7.9767	26.0430
 7.9644	26.0638
 7.9522	26.0387
 7.9400	26.0425
 7.9279	26.0042
 7.9158	25.8808
 7.9037	25.7509
 7.8917	25.7286
 7.8797	25.7177
 7.8677	25.7567
 7.8558	25.7820
 7.8439	25.7079
 7.8321	25.6379
 7.8203	25.6205
 7.8085	25.6646
 7.7967	25.7185
 7.7850	25.7971
 7.7734	25.9058
 7.7617	26.0231
 7.7501	26.1434
 7.7386	26.1194
 7.7270	26.0977
 7.7155	26.0966
 7.7041	25.9956
 7.6926	25.8614
 7.6812	25.8032
 7.6699	25.6778
 7.6585	25.5345
 7.6472	25.3768
 7.6360	25.1571
 7.6247	25.0032
 7.6136	24.8624
 7.6024	24.6750
 7.5913	24.4929
 7.5802	24.3584
 7.5691	24.3578
 7.5581	24.4075
 7.5471	24.3672
 7.5361	24.2694
 7.5252	24.1702
 7.5142	24.0971
 7.5034	24.0124
 7.4925	23.8539
 7.4817	23.6483
 7.4709	23.5211
 7.4602	23.3583
 7.4495	23.0260
 7.4388	22.7452
 7.4281	22.5000
 7.4175	22.2884
 7.4069	22.1205
 7.3963	21.8507
 7.3858	21.4917
 7.3753	21.1891
 7.3648	20.9327
 7.3544	20.5961
 7.3440	20.2405
 7.3336	19.8997
 7.3232	19.5268
 7.3129	19.1510
 7.3026	18.7518
 7.2923	18.3420
 7.2821	17.9995
 7.2718	17.6019
 7.2617	17.2381
 7.2515	16.9510
 7.2414	16.6319
 7.2313	16.5004
 7.2212	16.3383
 7.2112	16.1732
 7.2012	15.9205
 7.1912	15.6489
 7.1812	15.5654
 7.1713	15.6189
 7.1614	15.4425
 7.1515	15.2453
 7.1416	15.1140
 7.1318	15.1172
 7.1220	15.2660
 7.1123	15.3334
 7.1025	15.2810
 7.0928	15.1825
 7.0831	14.9961
 7.0734	14.7891
 7.0638	14.6594
 7.0542	14.5986
 7.0446	14.5575
 7.0351	14.2939
 7.0255	14.0894
 7.0160	13.8965
 7.0065	13.6999
 6.9971	13.6189
 6.9877	13.5380
 6.9782	13.4022
 6.9689	13.4408
 6.9595	13.5602
 6.9502	13.4567
 6.9409	13.3169
 6.9316	13.3445
 6.9223	13.3986
 6.9131	13.4127
 6.9039	13.4056
 6.8947	13.2925
 6.8856	13.2569
 6.8764	13.3456
 6.8673	13.6464
 6.8582	13.7872
 6.8492	13.6012
 6.8402	13.5619
 6.8311	13.7133
 6.8221	13.8468
 6.8132	13.8614
 6.8042	13.9258
 6.7953	14.2060
 6.7864	14.3821
 6.7776	14.3395
 6.7687	14.3952
 6.7599	14.4693
 6.7511	14.5485
 6.7423	14.6237
 6.7336	14.7754
 6.7248	15.0140
 6.7161	15.2509
 6.7074	15.3228
 6.6988	15.3149
 6.6901	15.5336
 6.6815	15.8607
 6.6729	15.9576
 6.6643	16.1034
 6.6558	16.2835
 6.6472	16.7058
 6.6387	17.2734
 6.6302	17.2188
 6.6217	17.1192
 6.6133	17.3942
 6.6049	17.6216
 6.5965	17.8973
 6.5881	18.2059
 6.5797	18.5235
 6.5714	18.8083
 6.5631	18.9511
 6.5548	19.1883
 6.5465	19.4117
 6.5382	19.5531
 6.5300	19.9146
 6.5218	20.4149
 6.5136	20.5488
 6.5054	20.8754
 6.4973	21.6391
 6.4892	22.0789
 6.4810	22.2381
 6.4729	22.4531
 6.4649	22.6572
 6.4568	22.9844
 6.4488	23.3471
 6.4408	23.7438
 6.4328	24.2211
 6.4248	24.5813
 6.4169	25.1396
 6.4089	25.0147
 6.4010	24.4818
 6.3931	24.3745
 6.3853	24.3467
 6.3774	24.3534
 6.3696	24.3686
 6.3618	24.0593
 6.3540	23.9341
 6.3462	24.0060
 6.3384	23.6948
 6.3307	23.2759
 6.3230	23.0643
 6.3153	22.9213
 6.3076	22.7710
 6.2999	22.6097
 6.2923	22.5563
 6.2847	22.5536
 6.2770	22.5335
 6.2694	22.4842
 6.2619	22.4419
 6.2543	22.4309
 6.2468	22.4854
 6.2393	22.4718
 6.2318	22.4156
 6.2243	22.3443
 6.2168	22.2951
 6.2094	22.3500
 6.2020	22.3753
 6.1945	22.4124
 6.1871	22.6570
 6.1798	22.5566
 6.1724	22.3921
 6.1651	22.5867
 6.1578	22.7921
 6.1505	22.8739
 6.1432	23.0107
 6.1359	23.0460
 6.1286	23.1989
 6.1214	23.6037
 6.1142	24.0982
 6.1070	24.1725
 6.0998	24.1657
 6.0926	24.3119
 6.0855	24.5396
 6.0784	24.9992
 6.0712	25.3136
 6.0641	25.2776
 6.0571	25.7429
 6.0500	26.6306
 6.0429	26.4571
 6.0359	26.0492
 6.0289	26.0643
 6.0219	26.3826
 6.0149	26.7229
 6.0079	26.7519
 6.0010	26.8633
 5.9940	27.3085
 5.9871	27.5547
 5.9802	27.5197
 5.9733	27.7241
 5.9664	27.8168
 5.9596	27.6344
 5.9527	27.7331
 5.9459	27.9786
 5.9391	28.5049
 5.9323	28.4879
 5.9255	28.2105
 5.9188	28.2733
 5.9120	28.4275
 5.9053	28.6985
 5.8986	29.2759
 5.8919	29.4383
 5.8852	29.7780
 5.8785	30.0093
 5.8718	29.5640
 5.8652	29.6378
 5.8586	29.6976
 5.8520	29.6706
 5.8454	29.6773
 5.8388	29.9235
 5.8322	30.2722
 5.8257	30.6719
 5.8191	30.8710
 5.8126	30.6235
 5.8061	30.5512
 5.7996	30.6903
 5.7931	30.7275
 5.7866	30.8836
 5.7802	31.0693
 5.7738	31.3592
 5.7673	31.8088
 5.7609	31.6178
 5.7545	31.3472
 5.7481	31.4677
 5.7418	31.4348
 5.7354	31.4628
 5.7291	31.4907
 5.7228	31.6590
 5.7165	31.8830
 5.7102	31.9132
 5.7039	31.6149
 5.6976	31.6642
 5.6914	31.7946
 5.6851	31.6010
 5.6789	31.6372
 5.6727	31.6434
 5.6665	31.4555
 5.6603	31.4829
 5.6541	31.5370
 5.6480	31.5441
 5.6418	31.5457
 5.6357	31.1627
 5.6296	30.8253
 5.6235	30.5808
 5.6174	30.3245
 5.6113	29.8849
 5.6052	29.4101
 5.5992	28.8086
 5.5931	27.8670
 5.5871	26.6511
 5.5811	25.5295
 5.5751	24.7079
 5.5691	24.3043
 5.5631	24.3625
 5.5572	24.8625
 5.5512	25.8822
 5.5453	27.0920
 5.5393	28.2086
 5.5334	29.0639
 5.5275	29.6605
 5.5217	30.0415
 5.5158	30.3891
 5.5099	30.6301
 5.5041	30.8622
 5.4982	31.0996
 5.4924	31.3505
 5.4866	31.6209
 5.4808	31.9517
 5.4750	32.0935
 5.4692	32.2419
 5.4635	32.4122
 5.4577	32.4037
 5.4520	32.4208
 5.4463	32.4323
 5.4405	32.3329
 5.4348	32.3422
 5.4291	32.4948
 5.4235	32.6668
 5.4178	32.4325
 5.4121	32.1351
 5.4065	31.9558
 5.4009	31.7480
 5.3952	31.4686
 5.3896	31.1978
 5.3840	30.9594
 5.3785	30.7480
 5.3729	30.5713
 5.3673	30.3847
 5.3618	30.2741
 5.3562	30.3255
 5.3507	30.4211
 5.3452	30.2528
 5.3397	30.1214
 5.3342	30.1882
 5.3287	30.2365
 5.3232	30.3157
 5.3178	30.4118
 5.3123	30.5052
 5.3069	30.5257
 5.3015	30.5681
 5.2961	30.6931
 5.2907	30.8180
 5.2852	30.9039
 5.2799	31.1061
 5.2745	31.2654
 5.2691	31.3556
 5.2638	31.4839
 5.2584	31.6738
 5.2531	31.8866
 5.2478	31.9509
 5.2425	32.0924
 5.2372	32.3152
 5.2319	32.5004
 5.2267	32.6450
 5.2214	32.8076
 5.2161	32.9988
 5.2109	33.1171
 5.2057	33.1142
 5.2004	33.1693
 5.1952	33.1400
 5.1900	33.1099
 5.1848	33.1597
 5.1796	33.1324
 5.1745	33.1698
 5.1693	33.2173
 5.1642	33.1370
 5.1590	33.0236
 5.1539	32.9851
 5.1488	33.0480
 5.1437	33.0403
 5.1386	33.0082
 5.1335	32.9991
 5.1284	32.9537
 5.1234	32.8928
 5.1183	32.9263
 5.1132	32.9211
 5.1082	32.8954
 5.1032	32.8667
 5.0982	32.8075
 5.0932	32.8277
 5.0882	32.8127
 5.0832	32.7129
 5.0782	32.6201
 5.0732	32.5806
 5.0683	32.5777
 5.0633	32.5554
 5.0584	32.5212
 5.0534	32.5337
 5.0485	32.5288
 5.0436	32.5194
 5.0387	32.4491
 5.0338	32.3428
 5.0289	32.2455
 5.0241	32.2433
 5.0192	32.2594
 5.0144	32.2085
 5.0095	32.2213
 5.0047	32.2757
 4.9998	32.2940
 4.9950	32.3293
 4.9902	32.3812
 4.9854	32.4071
 4.9806	32.4780
 4.9759	32.5624
 4.9711	32.6780
 4.9663	32.8626
 4.9616	33.0009
 4.9568	33.1121
 4.9521	33.2159
 4.9474	33.2191
 4.9426	33.2521
 4.9379	33.3639
 4.9332	33.4478
 4.9286	33.4151
 4.9239	33.3949
 4.9192	33.4777
 4.9145	33.5736
 4.9099	33.7011
 4.9052	33.8738
 4.9006	34.0251
 4.8960	34.1002
 4.8914	34.1104
 4.8867	34.0927
 4.8821	34.1825
 4.8776	34.2712
 4.8730	34.2879
 4.8684	34.2949
 4.8638	34.3498
 4.8593	34.4214
 4.8547	34.4858
 4.8502	34.4823
 4.8456	34.4343
 4.8411	34.4138
 4.8366	34.3791
 4.8321	34.3480
 4.8276	34.3980
 4.8231	34.4499
 4.8186	34.4292
 4.8141	34.4201
 4.8097	34.4609
 4.8052	34.4362
 4.8008	34.4206
 4.7963	34.4226
 4.7919	34.4073
 4.7875	34.3862
 4.7831	34.4214
 4.7786	34.4611
 4.7743	34.4968
 4.7699	34.5307
 4.7655	34.5540
 4.7611	34.5182
 4.7567	34.5244
 4.7524	34.5453
 4.7480	34.4770
 4.7437	34.4101
 4.7393	34.4077
 4.7350	34.3974
 4.7307	34.4159
 4.7264	34.4257
 4.7221	34.4692
 4.7178	34.4513
 4.7135	34.3738
 4.7092	34.3549
 4.7049	34.3671
 4.7007	34.2840
 4.6964	34.1370
 4.6922	34.0008
 4.6879	33.9672
 4.6837	33.9557
 4.6795	33.9999
 4.6752	34.0115
 4.6710	33.9960
 4.6668	34.0309
 4.6626	34.0709
 4.6584	34.0830
 4.6543	34.0722
 4.6501	34.0973
 4.6459	34.1728
 4.6418	34.1954
 4.6376	34.2361
 4.6334	34.2946
 4.6293	34.3666
 4.6252	34.3739
 4.6211	34.3844
 4.6170	34.3977
 4.6128	34.4512
 4.6087	34.5298
 4.6047	34.5394
 4.6006	34.5531
 4.5965	34.5295
 4.5924	34.4760
 4.5884	34.5332
 4.5843	34.5975
 4.5802	34.6271
 4.5762	34.5960
 4.5722	34.6300
 4.5681	34.6601
 4.5641	34.6630
 4.5601	34.6660
 4.5561	34.6519
 4.5521	34.7093
 4.5481	34.6988
 4.5441	34.6272
 4.5401	34.6368
 4.5362	34.7441
 4.5322	34.7825
 4.5282	34.7266
 4.5243	34.6714
 4.5203	34.6499
 4.5164	34.6479
 4.5125	34.5745
 4.5085	34.5818
 4.5046	34.6857
 4.5007	34.6989
 4.4968	34.7485
 4.4929	34.7646
 4.4890	34.7187
 4.4851	34.6918
 4.4813	34.7453
 4.4774	34.8085
 4.4735	34.8032
 4.4697	34.7283
 4.4658	34.7099
 4.4620	34.7972
 4.4581	34.8721
 4.4543	34.8929
 4.4505	34.9189
 4.4467	34.8766
 4.4429	34.8410
 4.4391	34.8430
 4.4353	34.8532
 4.4315	34.8766
 4.4277	34.9062
 4.4239	34.9714
 4.4201	34.9718
 4.4164	34.9872
 4.4126	34.9837
 4.4089	35.0391
 4.4051	35.1338
 4.4014	35.0896
 4.3976	35.0706
 4.3939	35.0854
 4.3902	35.1043
 4.3865	35.1517
 4.3828	35.1208
 4.3791	35.0140
 4.3754	34.9536
 4.3717	35.0081
 4.3680	35.1381
 4.3643	35.1497
 4.3607	35.0710
 4.3570	35.0263
 4.3533	34.9857
 4.3497	35.0118
 4.3460	35.0252
 4.3424	35.0772
 4.3388	35.1313
 4.3351	35.1216
 4.3315	35.0753
 4.3279	35.0091
 4.3243	35.0468
 4.3207	35.1268
 4.3171	35.0965
 4.3135	35.0214
 4.3099	34.9914
 4.3063	35.0476
 4.3028	34.9844
 4.2992	34.9641
 4.2956	35.0024
 4.2921	35.0186
 4.2885	35.0423
 4.2850	35.0734
 4.2815	35.0329
 4.2779	34.9772
 4.2744	34.9657
 4.2709	34.9591
 4.2674	34.9268
 4.2638	34.8865
 4.2603	34.8703
 4.2568	34.8966
 4.2534	34.8639
 4.2499	34.8525
 4.2464	34.8579
 4.2429	34.9385
 4.2394	35.0041
 4.2360	34.9680
 4.2325	34.9853
 4.2291	35.0492
 4.2256	35.0264
 4.2222	34.9707
 4.2187	34.9646
 4.2153	34.9463
 4.2119	34.9057
 4.2085	34.8618
 4.2051	34.8482
 4.2016	34.8402
 4.1982	34.8362
 4.1948	34.8666
 4.1915	34.9083
 4.1881	34.8732
 4.1847	34.7469
 4.1813	34.7477
 4.1780	34.8038
 4.1746	34.8748
 4.1712	34.8923
 4.1679	34.7982
 4.1645	34.6519
 4.1612	34.6397
 4.1578	34.7216
 4.1545	34.7893
 4.1512	34.7842
 4.1479	34.7578
 4.1445	34.6944
 4.1412	34.6437
 4.1379	34.6750
 4.1346	34.6829
 4.1313	34.6620
 4.1280	34.6828
 4.1248	34.6759
 4.1215	34.6620
 4.1182	34.6063
 4.1150	34.5692
 4.1117	34.5560
 4.1084	34.6162
 4.1052	34.6503
 4.1019	34.5921
 4.0987	34.5046
 4.0954	34.4315
 4.0922	34.4114
 4.0890	34.4052
 4.0858	34.3708
 4.0826	34.3024
 4.0793	34.2227
 4.0761	34.2349
 4.0729	34.2657
 4.0697	34.2135
 4.0665	34.1365
 4.0633	34.0446
 4.0602	34.0003
 4.0570	34.0048
 4.0538	33.8723
 4.0507	33.7084
 4.0475	33.6043
 4.0443	33.4632
 4.0412	33.2732
 4.0380	33.0368
 4.0349	32.8470
 4.0317	32.6550
 4.0286	32.4087
 4.0255	32.2035
 4.0224	31.9058
 4.0193	31.6687
 4.0161	31.4720
 4.0130	31.2085
 4.0099	30.8540
 4.0068	30.4854
 4.0037	30.0888
 4.0006	29.6635
 3.9976	29.2505
 3.9945	28.8404
 3.9914	28.4649
 3.9883	28.1595
 3.9853	27.9825
 3.9822	27.8660
 3.9792	27.8307
 3.9761	27.8355
 3.9731	27.8193
 3.9700	27.8594
 3.9670	28.0210
 3.9639	28.1956
 3.9609	28.4314
 3.9579	28.6947
 3.9549	29.0110
 3.9519	29.3433
 3.9489	29.6473
 3.9458	29.9587
 3.9428	30.2870
 3.9398	30.5808
 3.9369	30.7818
 3.9339	30.8684
 3.9309	30.9592
 3.9279	31.0479
 3.9249	31.1600
 3.9220	31.2346
 3.9190	31.3231
 3.9160	31.4093
 3.9131	31.4805
 3.9101	31.5048
 3.9072	31.5014
 3.9042	31.5199
 3.9013	31.4866
 3.8984	31.4905
 3.8954	31.5415
 3.8925	31.5525
 3.8896	31.5779
 3.8867	31.6066
 3.8838	31.6092
 3.8809	31.6492
 3.8780	31.6899
 3.8751	31.6992
 3.8722	31.7048
 3.8693	31.7714
 3.8664	31.7981
 3.8635	31.7807
 3.8606	31.7334
 3.8578	31.6964
 3.8549	31.7182
 3.8520	31.7391
 3.8492	31.7481
 3.8463	31.6779
 3.8435	31.6455
 3.8406	31.7590
 3.8378	31.8517
 3.8349	31.9806
 3.8321	32.0341
 3.8293	32.0804
 3.8264	32.1459
 3.8236	32.1464
 3.8208	32.3055
 3.8180	32.4437
 3.8152	32.4729
 3.8124	32.5150
 3.8096	32.6388
 3.8068	32.7399
 3.8040	32.8501
 3.8012	32.9569
 3.7984	32.9773
 3.7956	33.0781
 3.7929	33.1931
 3.7901	33.2315
 3.7873	33.2858
 3.7845	33.2962
 3.7818	33.2959
 3.7790	33.3187
 3.7763	33.3086
 3.7735	33.2740
 3.7708	33.3206
 3.7681	33.2996
 3.7653	33.3490
 3.7626	33.3324
 3.7599	33.3488
 3.7571	33.3678
 3.7544	33.4118
 3.7517	33.4001
 3.7490	33.3346
 3.7463	33.3285
 3.7436	33.2649
 3.7409	33.2566
 3.7382	33.2876
 3.7355	33.2846
 3.7328	33.2170
 3.7301	33.1561
 3.7274	33.2114
 3.7247	33.2473
 3.7221	33.2545
 3.7194	33.1205
 3.7167	33.0441
 3.7141	33.1325
 3.7114	33.1651
 3.7088	33.1292
 3.7061	33.1142
 3.7035	33.1387
 3.7008	33.1229
 3.6982	33.0243
 3.6955	32.9728
 3.6929	33.0153
 3.6903	32.9868
 3.6877	32.8869
 3.6850	32.8620
 3.6824	32.9533
 3.6798	32.9034
 3.6772	32.8222
 3.6746	32.8526
 3.6720	32.8678
 3.6694	32.8650
 3.6668	32.7983
 3.6642	32.7782
 3.6616	32.8070
 3.6590	32.7780
 3.6564	32.7396
 3.6539	32.7898
 3.6513	32.7797
 3.6487	32.6672
 3.6462	32.6302
 3.6436	32.6838
 3.6410	32.7047
 3.6385	32.6360
 3.6359	32.5402
 3.6334	32.5026
 3.6308	32.5360
 3.6283	32.5537
 3.6258	32.5489
 3.6232	32.4644
 3.6207	32.4068
 3.6182	32.3465
 3.6156	32.3791
 3.6131	32.4903
 3.6106	32.4831
 3.6081	32.3863
 3.6056	32.3375
 3.6031	32.3335
 3.6006	32.2937
 3.5981	32.2059
 3.5956	32.1474
 3.5931	32.1212
 3.5906	32.1798
 3.5881	32.1499
 3.5856	32.0478
 3.5832	31.9657
 3.5807	31.9522
 3.5782	31.8644
 3.5758	31.7712
 3.5733	31.7235
 3.5708	31.7148
 3.5684	31.7115
 3.5659	31.7252
 3.5635	31.6436
 3.5610	31.6040
 3.5586	31.6473
 3.5561	31.5986
 3.5537	31.4742
 3.5513	31.4331
 3.5488	31.4077
 3.5464	31.3463
 3.5440	31.1553
 3.5415	30.9733
 3.5391	30.9196
 3.5367	30.8540
 3.5343	30.7066
 3.5319	30.5926
 3.5295	30.4585
 3.5271	30.3506
 3.5247	30.2048
 3.5223	29.9208
 3.5199	29.7101
 3.5175	29.5487
 3.5151	29.3118
 3.5128	29.1274
 3.5104	29.0144
 3.5080	28.8972
 3.5056	28.7300
 3.5033	28.6184
 3.5009	28.4379
 3.4985	28.2900
 3.4962	28.2724
 3.4938	28.1872
 3.4915	28.0199
 3.4891	27.9166
 3.4868	27.8303
 3.4844	27.7662
 3.4821	27.7030
 3.4798	27.6817
 3.4774	27.6869
 3.4751	27.6362
 3.4728	27.6840
 3.4704	27.9294
 3.4681	28.1616
 3.4658	28.2925
 3.4635	28.5355
 3.4612	28.6930
 3.4589	28.6360
 3.4566	28.6594
 3.4543	28.7355
 3.4520	28.7406
 3.4497	28.7680
 3.4474	28.7460
 3.4451	28.6357
 3.4428	28.5889
 3.4405	28.6493
 3.4382	28.6054
 3.4359	28.5571
 3.4337	28.4975
 3.4314	28.4861
 3.4291	28.4431
 3.4269	28.2720
 3.4246	28.1915
 3.4223	28.1483
 3.4201	28.0225
 3.4178	27.9110
 3.4156	27.8286
 3.4133	27.8931
 3.4111	27.9639
 3.4088	27.9472
 3.4066	27.9484
 3.4043	27.9647
 3.4021	27.8782
 3.3999	27.8097
 3.3977	27.8997
 3.3954	27.9526
 3.3932	27.8512
 3.3910	27.9094
 3.3888	27.9339
 3.3866	27.8747
 3.3844	27.8372
 3.3822	27.7781
 3.3799	27.7895
 3.3777	27.7637
 3.3755	27.6781
 3.3733	27.6633
 3.3712	27.7468
 3.3690	27.7622
 3.3668	27.6763
 3.3646	27.6429
 3.3624	27.6128
 3.3602	27.5706
 3.3580	27.5638
 3.3559	27.5354
 3.3537	27.4257
 3.3515	27.4435
 3.3494	27.5662
 3.3472	27.6696
 3.3451	27.8133
 3.3429	27.9637
 3.3407	28.1846
 3.3386	28.3403
 3.3364	28.5128
 3.3343	28.6019
 3.3321	28.6693
 3.3300	28.7493
 3.3279	28.7369
 3.3257	28.7420
 3.3236	28.8358
 3.3215	28.8646
 3.3194	28.8879
 3.3172	28.9476
 3.3151	29.0246
 3.3130	29.0172
 3.3109	28.9512
 3.3088	28.9202
 3.3066	28.9567
 3.3045	28.9564
 3.3024	28.8335
 3.3003	28.8394
 3.2982	28.8727
 3.2961	28.8539
 3.2940	28.8082
 3.2920	28.7643
 3.2899	28.7355
 3.2878	28.7705
 3.2857	28.7259
 3.2836	28.6308
 3.2815	28.6063
 3.2795	28.6696
 3.2774	28.7046
 3.2753	28.7056
 3.2732	28.6690
 3.2712	28.6154
 3.2691	28.5437
 3.2671	28.5252
 3.2650	28.4978
 3.2630	28.4356
 3.2609	28.4589
 3.2588	28.5165
 3.2568	28.5206
 3.2548	28.4849
 3.2527	28.3853
 3.2507	28.2179
 3.2486	28.1468
 3.2466	28.2043
 3.2446	28.2666
 3.2426	28.2721
 3.2405	28.2209
 3.2385	28.0572
 3.2365	28.0178
 3.2345	28.1097
 3.2324	28.0338
 3.2304	28.0173
 3.2284	28.0064
 3.2264	27.9666
 3.2244	27.9672
 3.2224	27.9854
 3.2204	27.9486
 3.2184	27.8854
 3.2164	27.8434
 3.2144	27.7914
 3.2124	27.7524
 3.2104	27.7149
 3.2084	27.6792
 3.2064	27.6493
 3.2045	27.6472
 3.2025	27.5926
 3.2005	27.6104
 3.1985	27.5871
 3.1966	27.4346
 3.1946	27.4347
 3.1926	27.4811
 3.1907	27.4369
 3.1887	27.3801
 3.1867	27.3211
 3.1848	27.2909
 3.1828	27.2948
 3.1809	27.2301
 3.1789	27.1465
 3.1770	27.1774
 3.1750	27.1439
 3.1731	27.0684
 3.1711	26.9925
 3.1692	26.9000
 3.1673	26.8507
 3.1653	26.9268
 3.1634	27.0315
 3.1615	27.0177
 3.1596	26.9677
 3.1576	26.9098
 3.1557	26.7485
 3.1538	26.6244
 3.1519	26.6109
 3.1500	26.6486
 3.1481	26.6871
 3.1461	26.6173
 3.1442	26.4726
 3.1423	26.4728
 3.1404	26.4624
 3.1385	26.3881
 3.1366	26.2356
 3.1347	26.1874
 3.1328	26.3308
 3.1309	26.3375
 3.1290	26.1683
 3.1272	26.0534
 3.1253	26.0324
 3.1234	26.1109
 3.1215	26.1933
 3.1196	26.1098
 3.1178	25.9491
 3.1159	25.8949
 3.1140	25.7824
 3.1121	25.7006
 3.1103	25.6665
 3.1084	25.7162
 3.1065	25.6599
 3.1047	25.5520
 3.1028	25.5523
 3.1010	25.6001
 3.0991	25.6005
 3.0973	25.5506
 3.0954	25.5085
 3.0936	25.4776
 3.0917	25.4359
 3.0899	25.3471
 3.0880	25.2401
 3.0862	25.1393
 3.0844	25.1171
 3.0825	25.1172
 3.0807	25.0482
 3.0789	25.0626
 3.0770	25.1396
 3.0752	25.0466
 3.0734	25.0008
 3.0716	25.0889
 3.0698	25.0890
 3.0680	24.9468
 3.0661	24.8918
 3.0643	24.7888
 3.0625	24.7868
 3.0607	24.8528
 3.0589	24.8327
 3.0571	24.7066
 3.0553	24.6757
 3.0535	24.7475
 3.0517	24.6190
 3.0499	24.5283
 3.0481	24.5036
 3.0463	24.5085
 3.0445	24.4670
 3.0427	24.3904
 3.0410	24.3075
 3.0392	24.3160
 3.0374	24.2521
 3.0356	24.2015
 3.0338	24.1738
 3.0321	24.1419
 3.0303	24.0361
 3.0285	23.9969
 3.0268	24.0550
 3.0250	24.0739
 3.0232	24.0471
 3.0215	23.8556
 3.0197	23.7945
 3.0179	23.8239
 3.0162	23.7361
 3.0144	23.6611
 3.0127	23.7691
 3.0109	23.8159
 3.0092	23.7556
 3.0074	23.6494
 3.0057	23.5162
 3.0040	23.4359
 3.0022	23.4852
 3.0005	23.4167
 2.9987	23.2311
 2.9970	23.2231
 2.9953	23.2873
 2.9935	23.2977
 2.9918	23.2213
 2.9901	23.1613
 2.9884	23.0725
 2.9867	23.0100
 2.9849	23.0066
 2.9832	22.9149
 2.9815	22.8505
 2.9798	22.7464
 2.9781	22.7264
 2.9764	22.7027
 2.9747	22.8009
 2.9729	22.9270
 2.9712	22.8369
 2.9695	22.6900
 2.9678	22.6022
 2.9661	22.5856
 2.9645	22.5831
 2.9628	22.6277
 2.9611	22.4283
 2.9594	22.3154
 2.9577	22.2653
 2.9560	22.1949
 2.9543	22.1410
 2.9526	22.2762
 2.9510	22.4030
 2.9493	22.2907
 2.9476	22.1405
 2.9459	22.1219
 2.9442	22.1083
 2.9426	22.0528
 2.9409	22.0289
 2.9392	22.1053
 2.9376	21.9800
 2.9359	21.9415
 2.9343	22.0585
 2.9326	22.0724
 2.9309	22.1274
 2.9293	22.1016
 2.9276	22.0301
 2.9260	21.9893
 2.9243	21.9657
 2.9227	22.0045
 2.9210	22.0051
 2.9194	22.0689
 2.9177	22.1062
 2.9161	22.1250
 2.9145	22.1994
 2.9128	22.2253
 2.9112	22.1656
 2.9096	22.1383
 2.9079	22.1495
 2.9063	22.2658
 2.9047	22.3719
 2.9030	22.3297
 2.9014	22.1884
 2.8998	22.1666
 2.8982	22.3137
 2.8966	22.2903
 2.8949	22.2102
 2.8933	22.1237
 2.8917	22.2609
 2.8901	22.5380
 2.8885	22.5151
 2.8869	22.4078
 2.8853	22.5248
 2.8837	22.5873
 2.8821	22.4548
 2.8805	22.3189
 2.8789	22.2939
 2.8773	22.3405
 2.8757	22.4238
 2.8741	22.5144
 2.8725	22.6207
 2.8709	22.5319
 2.8693	22.4137
 2.8677	22.5141
 2.8661	22.5599
 2.8645	22.4408
 2.8630	22.4346
 2.8614	22.4691
 2.8598	22.4775
 2.8582	22.4972
 2.8567	22.4081
 2.8551	22.4702
 2.8535	22.4341
 2.8519	22.3483
 2.8504	22.4674
 2.8488	22.4328
 2.8472	22.3143
 2.8457	22.1854
 2.8441	22.1150
 2.8426	22.0496
 2.8410	22.1408
 2.8394	22.3032
 2.8379	22.1685
 2.8363	21.9954
 2.8348	22.0119
 2.8332	21.9544
 2.8317	21.8522
 2.8302	21.8295
 2.8286	21.7638
 2.8271	21.6370
 2.8255	21.6246
 2.8240	21.6416
 2.8224	21.5697
 2.8209	21.5716
 2.8194	21.6197
 2.8178	21.6644
 2.8163	21.5941
 2.8148	21.4870
 2.8133	21.3895
 2.8117	21.3501
 2.8102	21.3929
 2.8087	21.4145
 2.8072	21.4312
 2.8056	21.3362
 2.8041	21.4003
 2.8026	21.5095
 2.8011	21.4032
 2.7996	21.3760
 2.7981	21.4482
 2.7966	21.4946
 2.7951	21.4562
 2.7936	21.3553
 2.7921	21.2611
 2.7906	21.1719
 2.7890	21.1517
 2.7875	21.2381
 2.7860	21.0891
 2.7845	20.7087
 2.7831	20.4788
 2.7816	20.3979
 2.7801	20.2367
 2.7786	20.0327
 2.7771	19.8959
 2.7756	19.7557
 2.7741	19.7410
 2.7726	19.8854
 2.7712	19.8302
 2.7697	19.7246
 2.7682	19.6347
 2.7667	19.4651
 2.7652	19.5977
 2.7638	19.9136
 2.7623	20.0542
 2.7608	20.1973
 2.7594	20.5367
 2.7579	20.8340
 2.7564	21.2234
 2.7550	21.4785
 2.7535	21.4027
 2.7520	21.5963
 2.7506	21.7617
 2.7491	21.9849
 2.7477	22.3207
 2.7462	22.5055
 2.7447	22.6778
 2.7433	22.9226
 2.7418	23.3307
 2.7404	23.7371
 2.7389	23.8543
 2.7375	23.9273
 2.7361	24.2159
 2.7346	24.5352
 2.7332	24.5737
 2.7317	24.7445
 2.7303	24.9610
 2.7289	25.1875
 2.7274	25.6450
 2.7260	26.1057
 2.7246	26.3617
 2.7231	26.5583
 2.7217	27.0190
 2.7203	27.3677
 2.7188	27.1885
 2.7174	27.3098
 2.7160	27.4086
 2.7146	27.6027
 2.7132	27.9773
 2.7117	28.4682
 2.7103	28.6787
 2.7089	28.6012
 2.7075	28.5339
 2.7061	28.6145
 2.7047	28.7729
 2.7033	28.8281
 2.7018	29.1174
 2.7004	29.2812
 2.6990	29.0541
 2.6976	29.0532
 2.6962	29.2734
 2.6948	29.4865
 2.6934	29.4877
 2.6920	29.3642
 2.6906	29.5487
 2.6892	29.5121
 2.6878	29.4788
 2.6864	29.6136
 2.6850	29.6518
 2.6837	29.7502
 2.6823	29.7877
 2.6809	29.9102
 2.6795	30.1390
 2.6781	30.2252
 2.6767	30.3102
 2.6753	29.9835
 2.6740	29.8227
 2.6726	29.9645
 2.6712	30.5028
 2.6698	30.5433
 2.6685	30.1009
 2.6671	30.3264
 2.6657	30.4574
 2.6644	30.2884
 2.6630	29.9490
 2.6616	29.9589
 2.6603	29.9802
 2.6589	29.9157
 2.6575	29.8391
 2.6562	29.9895
 2.6548	30.0409
 2.6534	30.0541
 2.6521	29.9176
 2.6507	29.8584
 2.6494	29.8191
 2.6480	29.8440
 2.6467	29.9666
 2.6453	29.9893
 2.6440	29.8526
 2.6426	29.8373
 2.6413	29.8117
 2.6399	29.7175
 2.6386	29.7555
 2.6372	29.8744
 2.6359	29.8765
 2.6346	30.0110
 2.6332	30.0781
 2.6319	30.1330
 2.6306	30.3347
 2.6292	30.0737
 2.6279	29.9232
 2.6266	30.1048
 2.6252	29.8867
 2.6239	29.7488
 2.6226	29.8350
 2.6212	30.0791
 2.6199	30.1268
 2.6186	29.9717
 2.6173	30.1767
 2.6160	30.0879
 2.6146	29.8135
 2.6133	29.6578
 2.6120	29.6517
 2.6107	29.8122
 2.6094	29.8122
 2.6081	29.8508
 2.6067	30.0642
 2.6054	30.2673
 2.6041	30.0441
 2.6028	29.8182
 2.6015	29.6422
 2.6002	29.5059
 2.5989	29.5981
 2.5976	29.8817
 2.5963	30.2862
 2.5950	30.8821
 2.5937	30.3660
 2.5924	29.5788
 2.5911	29.5307
 2.5898	29.8153
 2.5885	29.8544
 2.5872	29.8345
 2.5859	29.7066
 2.5847	29.8398
 2.5834	29.9131
 2.5821	29.8385
 2.5808	29.7403
 2.5795	29.6959
 2.5782	29.7895
 2.5770	29.7207
 2.5757	29.5920
 2.5744	29.7834
 2.5731	29.8687
 2.5718	29.5858
 2.5706	29.7615
 2.5693	29.8174
 2.5680	29.5308
 2.5667	29.4604
 2.5655	29.6887
 2.5642	29.8280
 2.5629	29.7393
 2.5617	29.7377
 2.5604	29.4998
 2.5591	29.2769
 2.5579	29.2533
 2.5566	29.2835
 2.5554	29.3106
 2.5541	29.3993
 2.5528	29.4044
 2.5516	29.3703
 2.5503	29.3127
 2.5491	29.3361
 2.5478	29.5148
 2.5466	29.5238
 2.5453	29.3477
 2.5441	29.3360
 2.5428	29.3650
 2.5416	29.2955
 2.5403	29.1764
 2.5391	29.2292
 2.5379	29.2813
 2.5366	29.3556
 2.5354	29.4047
 2.5341	29.2981
 2.5329	29.2427
 2.5317	29.3248
 2.5304	29.3221
 2.5292	29.2384
 2.5280	29.1853
 2.5267	29.1617
 2.5255	29.1211
 2.5243	29.1579
 2.5230	29.1602
 2.5218	29.1688
 2.5206	29.3356
 2.5194	29.3575
 2.5181	29.1543
 2.5169	29.0375
 2.5157	29.1366
 2.5145	29.1800
 2.5133	29.2037
 2.5120	29.0911
 2.5108	29.0607
 2.5096	29.1217
 2.5084	29.0852
 2.5072	29.0139
 2.5060	29.0190
 2.5048	29.0033
 2.5035	29.1305
 2.5023	29.1828
 2.5011	29.1758
 2.4999	29.0716
 2.4987	29.0587
 2.4975	29.0916
 2.4963	28.9945
 2.4951	29.0777
 2.4939	29.0935
 2.4927	28.9722
 2.4915	28.9734
 2.4903	28.9861
 2.4891	28.9858
 2.4879	28.9581
 2.4867	28.9367
 2.4855	28.9944
 2.4844	29.0923
 2.4832	29.0458
 2.4820	28.8894
 2.4808	28.8567
 2.4796	28.9394
 2.4784	28.9939
 2.4772	28.9981
 2.4760	28.9735
 2.4749	28.9277
 2.4737	28.9179
 2.4725	28.8800
 2.4713	28.8573
 2.4701	28.8844
 2.4690	28.8919
 2.4678	28.8722
 2.4666	28.8316
 2.4655	28.9277
 2.4643	29.1298
 2.4631	29.0425
 2.4619	28.8872
 2.4608	28.8449
 2.4596	28.8910
 2.4584	28.8809
 2.4573	28.8089
 2.4561	28.9084
 2.4549	28.9411
 2.4538	28.9159
 2.4526	28.9799
 2.4515	28.9145
 2.4503	29.0344
 2.4491	28.9957
 2.4480	28.6779
 2.4468	28.6458
 2.4457	28.7953
 2.4445	28.7899
 2.4434	28.7972
 2.4422	28.9460
 2.4411	28.8501
 2.4399	28.6601
 2.4388	28.5493
 2.4376	28.6344
 2.4365	28.8683
 2.4353	28.7962
 2.4342	28.7747
 2.4331	28.9150
 2.4319	28.8333
 2.4308	28.6574
 2.4296	28.5782
 2.4285	28.6608
 2.4274	28.7086
 2.4262	28.6452
 2.4251	28.5836
 2.4240	28.6159
 2.4228	28.7406
 2.4217	28.8888
 2.4206	28.8826
 2.4194	28.7648
 2.4183	28.7866
 2.4172	28.8007
 2.4160	28.8118
 2.4149	28.7449
 2.4138	28.6854
 2.4127	28.5903
 2.4116	28.4488
 2.4104	28.5780
 2.4093	28.6379
 2.4082	28.5952
 2.4071	28.6106
 2.4059	28.6603
 2.4048	28.6904
 2.4037	28.6068
 2.4026	28.5501
 2.4015	28.4891
 2.4004	28.4791
 2.3993	28.5279
 2.3982	28.7133
 2.3971	28.6887
 2.3960	28.4740
 2.3948	28.4360
 2.3937	28.4757
 2.3926	28.5383
 2.3915	28.6202
 2.3904	28.6334
 2.3893	28.7048
 2.3882	28.7650
 2.3871	28.6126
 2.3860	28.5157
 2.3849	28.5323
 2.3838	28.5370
 2.3827	28.4317
 2.3816	28.4404
 2.3805	28.5901
 2.3795	28.6236
 2.3784	28.4729
 2.3773	28.5023
 2.3762	28.4242
 2.3751	28.2809
 2.3740	28.4123
 2.3729	28.5009
 2.3718	28.4054
 2.3708	28.3470
 2.3697	28.3149
 2.3686	28.4127
 2.3675	28.5393
 2.3664	28.5456
 2.3653	28.4484
 2.3643	28.4123
 2.3632	28.5154
 2.3621	28.4317
 2.3610	28.2129
 2.3600	28.2445
 2.3589	28.3969
 2.3578	28.3801
 2.3567	28.3861
 2.3557	28.2983
 2.3546	28.2379
 2.3535	28.3757
 2.3525	28.3441
 2.3514	28.2029
 2.3503	28.2138
 2.3493	28.2853
 2.3482	28.2408
 2.3471	28.1307
 2.3461	28.1438
 2.3450	28.2522
 2.3440	28.3735
 2.3429	28.4398
 2.3418	28.2871
 2.3408	28.2208
 2.3397	28.2479
 2.3387	28.0964
 2.3376	28.1024
 2.3366	28.2667
 2.3355	28.3327
 2.3345	28.2591
 2.3334	28.1828
 2.3324	28.0735
 2.3313	28.2451
 2.3303	28.2622
 2.3292	27.9956
 2.3282	27.9202
 2.3271	27.9729
 2.3261	28.0709
 2.3250	28.1726
 2.3240	28.1845
 2.3230	28.2014
 2.3219	28.3438
 2.3209	28.2813
 2.3198	28.1475
 2.3188	28.3480
 2.3178	28.4938
 2.3167	28.2256
 2.3157	28.0588
 2.3147	28.0672
 2.3136	28.1508
 2.3126	28.0930
 2.3116	28.0058
 2.3105	28.0883
 2.3095	28.1536
 2.3085	28.0740
 2.3074	27.9706
 2.3064	28.0175
 2.3054	28.0962
 2.3044	27.9823
 2.3034	27.9938
 2.3023	28.0352
 2.3013	28.1658
 2.3003	28.2617
 2.2993	28.1028
 2.2982	27.9513
 2.2972	27.9650
 2.2962	28.0391
 2.2952	28.0005
 2.2942	27.9245
 2.2932	28.0526
 2.2921	28.2370
 2.2911	28.1732
 2.2901	28.1085
 2.2891	28.0804
 2.2881	28.0141
 2.2871	28.0246
 2.2861	27.9327
 2.2851	27.9633
 2.2841	27.9928
 2.2831	27.8385
 2.2821	27.7954
 2.2811	27.9313
 2.2801	28.0204
 2.2790	27.9158
 2.2780	27.8082
 2.2771	27.8276
 2.2761	28.0013
 2.2750	28.0228
 2.2740	27.9488
 2.2731	27.9321
 2.2721	27.9142
 2.2711	27.7128
 2.2701	27.6554
 2.2691	27.8873
 2.2681	27.9751
 2.2671	27.9595
 2.2661	27.8836
 2.2651	27.7884
 2.2641	27.8063
 2.2631	27.8125
 2.2621	27.7070
 2.2612	27.6972
 2.2602	27.8394
 2.2592	28.0055
 2.2582	27.9068
 2.2572	27.6810
 2.2562	27.7057
 2.2553	27.8334
 2.2543	27.8031
 2.2533	27.7792
 2.2523	27.6176
 2.2513	27.5299
 2.2504	27.7760
 2.2494	27.7538
 2.2484	27.6059
 2.2474	27.6973
 2.2465	27.7345
 2.2455	27.7094
 2.2445	27.7310
 2.2435	27.6336
 2.2426	27.6397
 2.2416	27.6208
 2.2406	27.5156
 2.2397	27.6005
 2.2387	27.7831
 2.2377	27.7051
 2.2368	27.6108
 2.2358	27.5939
 2.2348	27.5995
 2.2339	27.5970
 2.2329	27.5383
 2.2320	27.5189
 2.2310	27.5686
 2.2300	27.6615
 2.2291	27.6579
 2.2281	27.5953
 2.2272	27.6538
 2.2262	27.7294
 2.2252	27.7236
 2.2243	27.8416
 2.2233	27.5847
 2.2224	27.2889
 2.2214	27.5138
 2.2205	27.6196
 2.2195	27.5057
 2.2186	27.5702
 2.2176	27.6946
 2.2167	27.6119
 2.2157	27.5230
 2.2148	27.4631
 2.2138	27.3507
 2.2129	27.3353
 2.2120	27.4339
 2.2110	27.5526
 2.2101	27.7300
 2.2091	27.8178
 2.2082	27.7739
 2.2073	27.6485
 2.2063	27.4973
 2.2054	27.5001
 2.2044	27.5755
 2.2035	27.5416
 2.2026	27.5942
 2.2016	27.7058
 2.2007	27.6418
 2.1998	27.5875
 2.1988	27.5978
 2.1979	27.7282
 2.1970	27.7690
 2.1960	27.5943
 2.1951	27.4651
 2.1942	27.5344
 2.1932	27.5477
 2.1923	27.5209
 2.1914	27.6903
 2.1905	27.5594
 2.1895	27.4767
 2.1886	27.5400
 2.1877	27.6308
 2.1868	27.5903
 2.1858	27.6025
 2.1849	27.6165
 2.1840	27.4013
 2.1831	27.3380
 2.1822	27.5103
 2.1812	27.5088
 2.1803	27.4109
 2.1794	27.4264
 2.1785	27.4891
 2.1776	27.4323
 2.1767	27.3880
 2.1758	27.2023
 2.1749	27.2198
 2.1739	27.4590
 2.1730	27.3695
 2.1721	27.2363
 2.1712	27.2316
 2.1703	27.2921
 2.1694	27.2798
 2.1685	27.1770
 2.1676	27.3861
 2.1667	27.5361
 2.1658	27.4974
 2.1649	27.4448
 2.1639	27.2811
 2.1631	27.1095
 2.1622	27.1953
 2.1612	27.2012
 2.1604	27.2451
 2.1595	27.2534
 2.1585	27.3280
 2.1576	27.2265
 2.1568	27.0365
 2.1559	26.9336
 2.1550	27.1788
 2.1541	27.4929
 2.1532	27.4242
 2.1523	27.4413
 2.1514	27.5422
 2.1505	27.3670
 2.1496	27.2490
 2.1487	27.2700
 2.1478	27.1892
 2.1469	27.2096
 2.1460	27.3256
 2.1452	27.2213
 2.1443	27.0127
 2.1434	27.2874
 2.1425	27.4082
 2.1416	27.3455
 2.1407	27.3360
 2.1398	27.3538
 2.1390	27.1396
 2.1381	27.2044
 2.1372	27.1292
 2.1363	27.0514
 2.1354	26.9328
 2.1345	26.8065
 2.1337	26.9990
 2.1328	27.2237
 2.1319	27.1099
 2.1311	27.0268
 2.1302	27.1435
 2.1293	27.3846
 2.1284	27.3001
 2.1275	27.2176
 2.1267	27.0338
 2.1258	26.9336
 2.1249	26.9582
 2.1241	26.8140
 2.1232	26.7389
 2.1223	27.0242
 2.1214	27.2357
 2.1206	27.1602
 2.1197	26.9466
 2.1189	26.7807
 2.1180	26.9930
 2.1171	27.2169
 2.1163	27.2734
 2.1154	27.0727
 2.1145	27.0625
 2.1137	27.2128
 2.1128	27.2548
 2.1120	27.0811
 2.1111	26.7729
 2.1102	26.5430
 2.1094	26.8039
 2.1085	26.9563
 2.1077	26.9252
 2.1068	26.9935
 2.1059	27.3119
 2.1051	27.3216
 2.1042	27.1100
 2.1034	27.0183
 2.1025	26.8822
 2.1017	26.7998
 2.1008	26.9238
 2.1000	27.0338
 2.0991	27.0714
 2.0983	26.9977
 2.0974	26.7493
 2.0966	26.7062
 2.0957	26.7531
 2.0949	26.9138
 2.0940	26.9694
 2.0932	26.8827
 2.0924	26.9109
 2.0915	27.0583
 2.0907	26.9422
 2.0898	26.8182
 2.0890	27.0049
 2.0881	26.9785
 2.0873	26.7984
 2.0865	27.0979
 2.0856	27.1034
 2.0848	26.6953
 2.0839	26.5737
 2.0831	26.5999
 2.0823	26.6962
 2.0814	26.9875
 2.0806	26.8941
 2.0798	26.5889
 2.0789	26.8914
 2.0781	27.2368
 2.0773	27.1733
 2.0764	26.7920
 2.0756	26.5298
 2.0748	26.8918
 2.0739	27.0292
 2.0731	26.6448
 2.0723	26.6156
 2.0715	26.8309
 2.0706	26.9233
 2.0698	26.7671
 2.0690	26.7489
 2.0681	26.7844
 2.0673	26.7372
 2.0665	26.9352
 2.0657	26.7853
 2.0648	26.7738
 2.0640	27.0187
 2.0632	26.8688
 2.0624	26.7013
 2.0616	26.8177
 2.0607	26.9608
 2.0599	26.5545
 2.0591	26.4541
 2.0583	26.7624
 2.0575	26.7996
 2.0567	26.3828
 2.0558	26.4985
 2.0550	26.8588
 2.0542	26.9276
 2.0534	27.0755
 2.0526	27.0453
 2.0518	26.7891
 2.0510	26.7620
 2.0501	26.7825
 2.0493	26.7305
 2.0485	26.5965
 2.0477	26.4855
 2.0469	26.5984
 2.0461	26.7313
 2.0453	26.6601
 2.0445	26.7385
 2.0437	26.7995
 2.0429	26.5946
 2.0421	26.5650
 2.0413	26.4650
 2.0405	26.4508
 2.0397	26.5414
 2.0389	26.5337
 2.0381	26.4776
 2.0373	26.6405
 2.0365	26.8547
 2.0357	26.9726
 2.0349	26.7374
 2.0341	26.4908
 2.0333	26.6523
 2.0325	26.7063
 2.0317	26.6208
 2.0309	26.4861
 2.0301	26.5194
 2.0293	26.5608
 2.0285	26.5345
 2.0277	26.6882
 2.0269	26.8596
 2.0261	26.6876
 2.0253	26.5567
 2.0245	26.4668
 2.0237	26.5819
 2.0229	26.7166
 2.0222	26.4572
 2.0214	26.5349
 2.0206	26.8832
 2.0198	26.6857
 2.0190	26.4527
 2.0182	26.4883
 2.0174	26.4948
 2.0167	26.4899
 2.0159	26.5624
 2.0151	26.5558
 2.0143	26.6114
 2.0135	26.5475
 2.0128	26.3973
 2.0120	26.3659
 2.0112	26.3010
 2.0104	26.3112
 2.0096	26.5387
 2.0088	26.7483
 2.0081	26.7117
 2.0073	26.6265
 2.0065	26.5368
 2.0057	26.4665
 2.0050	26.6836
 2.0042	26.7878
 2.0034	26.5319
 2.0026	26.1199
 2.0019	26.1443
 2.0011	26.1154
 2.0003	26.2346
