Repository: SarahBarbosa/geexhp

## Overview

The package was developed to generate mission-relevant synthetic spectra for future direct-imaging studies of terrestrial exoplanets, especially in the context of the Habitable Worlds Observatory (HWO). The workflow combines physically motivated Earth-analogue atmospheric scenarios with NASA's Planetary Spectrum Generator (PSG) and machine-learning utilities for 1D CNN retrieval
experiments.

The paper uses `geeXHP` to build a dataset of 108,246 synthetic reflected-light spectra spanning Archean, Proterozoic, and Modern Earth atmospheres under LUVOIR-B and HabEx/SS noise models.

File: ecospeclib-all/mineral.silicate.sorosilicate.coarse.vswir.ss-2a.jpl.perkin.spectrum.txt
Name: Hemimorphite Zn_4Si_2O_7(OH)_2.H_2O
Type: Mineral
Class: Silicate
Subclass: Sorosilicate
Particle Size: Coarse
Sample No.: SS-2A
Owner: JPL
Wavelength Range: VSWIR
Origin: Mexico, Durango, Ojuela Mine.
Collection Date: N/A
Description: Particle size was 125-500um.Collected by:  Burminco Original ASTER Spectral Library name was jpl.perkin.mineral.silicate.sorosilicate.coarse.ss02a.spectrum.txt
Measurement: Hemispherical reflectance
First Column: X
Second Column: Y
X Units: Wavelength (micrometers)
Y Units:Reflectance (percent)
First X Value:  2.5000
Last X Value:  0.4000
Number of X Values: 2101
Additional Information: mineral.silicate.sorosilicate.coarse.vswir.ss-2a.jpl.perkin.ancillary.txt

 2.5000	 8.3399
 2.4990	 8.4147
 2.4980	 8.3817
 2.4970	 8.8054
 2.4960	 8.2115
 2.4950	 8.9685
 2.4940	 8.6415
 2.4930	 9.0657
 2.4920	 8.8222
 2.4910	 9.1665
 2.4900	 9.0211
 2.4890	 9.2040
 2.4880	 9.1560
 2.4870	 9.4519
 2.4860	 9.3636
 2.4850	 9.5920
 2.4840	 9.5740
 2.4830	 9.6192
 2.4820	 9.7561
 2.4810	 9.7471
 2.4800	 9.8668
 2.4790	10.0754
 2.4780	 9.9574
 2.4770	10.1960
 2.4760	10.2741
 2.4750	10.5293
 2.4740	10.4468
 2.4730	10.5345
 2.4720	10.4692
 2.4710	10.6601
 2.4700	10.5837
 2.4690	10.9496
 2.4680	10.7876
 2.4670	11.0462
 2.4660	10.9471
 2.4650	11.2963
 2.4640	11.1951
 2.4630	11.3951
 2.4620	11.2294
 2.4610	11.4270
 2.4600	11.4038
 2.4590	11.5964
 2.4580	11.4416
 2.4570	11.7270
 2.4560	11.6366
 2.4550	11.7493
 2.4540	11.8387
 2.4530	11.9797
 2.4520	11.9546
 2.4510	12.0468
 2.4500	12.1064
 2.4490	12.2018
 2.4480	12.1687
 2.4470	12.3160
 2.4460	12.3556
 2.4450	12.4656
 2.4440	12.4329
 2.4430	12.5006
 2.4420	12.5294
 2.4410	12.6278
 2.4400	12.5511
 2.4390	12.7899
 2.4380	12.7643
 2.4370	12.8263
 2.4360	12.8162
 2.4350	12.9668
 2.4340	12.9624
 2.4330	13.1482
 2.4320	13.0801
 2.4310	13.2085
 2.4300	13.1599
 2.4290	13.3342
 2.4280	13.3179
 2.4270	13.4960
 2.4260	13.5019
 2.4250	13.5652
 2.4240	13.5525
 2.4230	13.7345
 2.4220	13.7348
 2.4210	13.8557
 2.4200	13.8438
 2.4190	13.9832
 2.4180	14.0148
 2.4170	14.1554
 2.4160	14.1705
 2.4150	14.2561
 2.4140	14.2287
 2.4130	14.3505
 2.4120	14.4355
 2.4110	14.5135
 2.4100	14.5165
 2.4090	14.6685
 2.4080	14.6920
 2.4070	14.8349
 2.4060	14.8889
 2.4050	14.9569
 2.4040	15.0466
 2.4030	15.1323
 2.4020	15.1711
 2.4010	15.3336
 2.4000	15.3969
 2.3990	15.4588
 2.3980	15.4979
 2.3970	15.6257
 2.3960	15.6676
 2.3950	15.8106
 2.3940	15.9087
 2.3930	15.9367
 2.3920	15.9994
 2.3910	16.1811
 2.3900	16.2346
 2.3890	16.3224
 2.3880	16.3288
 2.3870	16.4897
 2.3860	16.5861
 2.3850	16.7085
 2.3840	16.7784
 2.3830	16.8908
 2.3820	17.0156
 2.3810	17.1551
 2.3800	17.2263
 2.3790	17.4399
 2.3780	17.5385
 2.3770	17.6252
 2.3760	17.7103
 2.3750	17.9261
 2.3740	18.0677
 2.3730	18.2214
 2.3720	18.3720
 2.3710	18.5265
 2.3700	18.6598
 2.3690	18.8421
 2.3680	19.0917
 2.3670	19.2646
 2.3660	19.4031
 2.3650	19.6049
 2.3640	19.8488
 2.3630	20.0550
 2.3620	20.2455
 2.3610	20.5172
 2.3600	20.7674
 2.3590	20.9472
 2.3580	21.1399
 2.3570	21.4174
 2.3560	21.6538
 2.3550	21.9080
 2.3540	22.1961
 2.3530	22.4584
 2.3520	22.6707
 2.3510	22.9170
 2.3500	23.1860
 2.3490	23.4966
 2.3480	23.7798
 2.3470	24.0221
 2.3460	24.3054
 2.3450	24.5447
 2.3440	24.8134
 2.3430	25.0470
 2.3420	25.3228
 2.3410	25.5701
 2.3400	25.8306
 2.3390	26.0857
 2.3380	26.3092
 2.3370	26.5359
 2.3360	26.7467
 2.3350	26.9261
 2.3340	27.1839
 2.3330	27.4640
 2.3320	27.6495
 2.3310	27.7803
 2.3300	28.0121
 2.3290	28.2344
 2.3280	28.4562
 2.3270	28.6297
 2.3260	28.8475
 2.3250	29.0046
 2.3240	29.1864
 2.3230	29.2961
 2.3220	29.4746
 2.3210	29.5775
 2.3200	29.8231
 2.3190	29.9712
 2.3180	30.1713
 2.3170	30.2567
 2.3160	30.4084
 2.3150	30.5439
 2.3140	30.6470
 2.3130	30.7533
 2.3120	30.9407
 2.3110	31.0090
 2.3100	31.1602
 2.3090	31.2146
 2.3080	31.3534
 2.3070	31.4131
 2.3060	31.5700
 2.3050	31.7004
 2.3040	31.7971
 2.3030	31.8408
 2.3020	31.9667
 2.3010	32.0245
 2.3000	32.0950
 2.2990	32.1668
 2.2980	32.2590
 2.2970	32.3153
 2.2960	32.4215
 2.2950	32.4108
 2.2940	32.4994
 2.2930	32.5651
 2.2920	32.6460
 2.2910	32.6396
 2.2900	32.7395
 2.2890	32.7484
 2.2880	32.7960
 2.2870	32.8194
 2.2860	32.8919
 2.2850	32.9200
 2.2840	32.9312
 2.2830	32.8641
 2.2820	32.9949
 2.2810	33.0564
 2.2800	33.0315
 2.2790	33.0023
 2.2780	33.0878
 2.2770	33.0627
 2.2760	33.1378
 2.2750	33.0412
 2.2740	33.0965
 2.2730	33.0862
 2.2720	33.1054
 2.2710	33.0817
 2.2700	33.0525
 2.2690	33.0054
 2.2680	33.1017
 2.2670	32.9651
 2.2660	33.0019
 2.2650	32.9582
 2.2640	32.9880
 2.2630	32.8665
 2.2620	32.8794
 2.2610	32.8215
 2.2600	32.8678
 2.2590	32.6940
 2.2580	32.7364
 2.2570	32.5859
 2.2560	32.6325
 2.2550	32.5377
 2.2540	32.4865
 2.2530	32.4313
 2.2520	32.3251
 2.2510	32.2054
 2.2500	32.2408
 2.2490	32.1696
 2.2480	32.0576
 2.2470	31.9280
 2.2460	31.9144
 2.2450	31.7353
 2.2440	31.7181
 2.2430	31.6587
 2.2420	31.5919
 2.2410	31.4841
 2.2400	31.3997
 2.2390	31.2609
 2.2380	31.2674
 2.2370	31.0819
 2.2360	31.0468
 2.2350	30.8862
 2.2340	30.8525
 2.2330	30.7624
 2.2320	30.7372
 2.2310	30.5236
 2.2300	30.5825
 2.2290	30.3859
 2.2280	30.4500
 2.2270	30.3269
 2.2260	30.3146
 2.2250	30.2266
 2.2240	30.2634
 2.2230	30.1707
 2.2220	30.1820
 2.2210	30.1243
 2.2200	30.2340
 2.2190	30.1194
 2.2180	30.1081
 2.2170	30.1928
 2.2160	30.2555
 2.2150	30.2285
 2.2140	30.2582
 2.2130	30.2931
 2.2120	30.5311
 2.2110	30.3378
 2.2100	30.6793
 2.2090	30.6518
 2.2080	30.7823
 2.2070	30.8208
 2.2060	30.9296
 2.2050	30.9983
 2.2040	31.1507
 2.2030	31.2514
 2.2020	31.3955
 2.2010	31.4957
 2.2000	31.6955
 2.1990	31.8072
 2.1980	32.0052
 2.1970	32.0035
 2.1960	32.2467
 2.1950	32.3464
 2.1940	32.5470
 2.1930	32.6628
 2.1920	32.8921
 2.1910	32.8971
 2.1900	33.2405
 2.1890	33.3387
 2.1880	33.5741
 2.1870	33.6528
 2.1860	33.9381
 2.1850	34.0148
 2.1840	34.3119
 2.1830	34.4065
 2.1820	34.6574
 2.1810	34.8128
 2.1800	35.0771
 2.1790	35.1729
 2.1780	35.4428
 2.1770	35.5669
 2.1760	35.7954
 2.1750	35.9578
 2.1740	36.1682
 2.1730	36.2598
 2.1720	36.5605
 2.1710	36.7596
 2.1700	36.8827
 2.1690	36.9896
 2.1680	37.1976
 2.1670	37.2798
 2.1660	37.6556
 2.1650	37.6943
 2.1640	37.9741
 2.1630	38.0444
 2.1620	38.2581
 2.1610	38.3261
 2.1600	38.5748
 2.1590	38.6932
 2.1580	38.8934
 2.1570	38.9776
 2.1560	39.2430
 2.1550	39.4446
 2.1540	39.5484
 2.1530	39.5980
 2.1520	39.8704
 2.1510	39.9025
 2.1500	40.1671
 2.1490	40.2929
 2.1480	40.4138
 2.1470	40.5734
 2.1460	40.7607
 2.1450	40.8565
 2.1440	41.0914
 2.1430	41.1488
 2.1420	41.3797
 2.1410	41.4928
 2.1400	41.6512
 2.1390	41.7481
 2.1380	41.9348
 2.1370	42.0644
 2.1360	42.1382
 2.1350	42.2649
 2.1340	42.4047
 2.1330	42.5069
 2.1320	42.6293
 2.1310	42.7770
 2.1300	42.9034
 2.1290	42.9318
 2.1280	43.0000
 2.1270	43.1477
 2.1260	43.2918
 2.1250	43.2988
 2.1240	43.4546
 2.1230	43.5561
 2.1220	43.5894
 2.1210	43.6346
 2.1200	43.7203
 2.1190	43.7840
 2.1180	43.8518
 2.1170	43.9281
 2.1160	43.9992
 2.1150	44.0468
 2.1140	44.1674
 2.1130	44.1804
 2.1120	44.2086
 2.1110	44.2322
 2.1100	44.2906
 2.1090	44.3526
 2.1080	44.4564
 2.1070	44.4429
 2.1060	44.4656
 2.1050	44.4789
 2.1040	44.5073
 2.1030	44.5144
 2.1020	44.5200
 2.1010	44.5290
 2.1000	44.5570
 2.0990	44.6226
 2.0980	44.6180
 2.0970	44.6427
 2.0960	44.7087
 2.0950	44.7223
 2.0940	44.7692
 2.0930	44.7768
 2.0920	44.7823
 2.0910	44.7853
 2.0900	44.7881
 2.0890	44.7920
 2.0880	44.7897
 2.0870	44.7600
 2.0860	44.8318
 2.0850	44.8444
 2.0840	44.8462
 2.0830	44.7893
 2.0820	44.7504
 2.0810	44.7718
 2.0800	44.7889
 2.0790	44.7331
 2.0780	44.7672
 2.0770	44.7816
 2.0760	44.7195
 2.0750	44.7188
 2.0740	44.7518
 2.0730	44.7245
 2.0720	44.6958
 2.0710	44.6790
 2.0700	44.6640
 2.0690	44.6343
 2.0680	44.5758
 2.0670	44.5752
 2.0660	44.5391
 2.0650	44.4796
 2.0640	44.4269
 2.0630	44.3394
 2.0620	44.2957
 2.0610	44.2826
 2.0600	44.2293
 2.0590	44.1664
 2.0580	44.1088
 2.0570	44.0248
 2.0560	43.9277
 2.0550	43.8881
 2.0540	43.7833
 2.0530	43.6607
 2.0520	43.5755
 2.0510	43.5413
 2.0500	43.4217
 2.0490	43.2841
 2.0480	43.1799
 2.0470	43.0507
 2.0460	42.8987
 2.0450	42.8398
 2.0440	42.7505
 2.0430	42.5679
 2.0420	42.4197
 2.0410	42.3477
 2.0400	42.2128
 2.0390	42.0344
 2.0380	41.9311
 2.0370	41.7759
 2.0360	41.5591
 2.0350	41.4326
 2.0340	41.2425
 2.0330	41.1340
 2.0320	40.9520
 2.0310	40.7927
 2.0300	40.6045
 2.0290	40.4888
 2.0280	40.2805
 2.0270	40.0415
 2.0260	39.8812
 2.0250	39.6655
 2.0240	39.4178
 2.0230	39.2568
 2.0220	39.0459
 2.0210	38.7923
 2.0200	38.5802
 2.0190	38.4205
 2.0180	38.1282
 2.0170	37.9744
 2.0160	37.6836
 2.0150	37.4568
 2.0140	37.1892
 2.0130	36.8777
 2.0120	36.6393
 2.0110	36.4077
 2.0100	36.0840
 2.0090	35.8617
 2.0080	35.5380
 2.0070	35.2597
 2.0060	34.9452
 2.0050	34.6675
 2.0040	34.3083
 2.0030	34.0373
 2.0020	33.7206
 2.0010	33.4723
 2.0000	33.0178
 1.9990	32.8112
 1.9980	32.4044
 1.9970	32.0760
 1.9960	31.7040
 1.9950	31.3816
 1.9940	30.9925
 1.9930	30.6580
 1.9920	30.2811
 1.9910	29.9784
 1.9900	29.5989
 1.9890	29.2918
 1.9880	28.9008
 1.9870	28.6291
 1.9860	28.2165
 1.9850	27.9925
 1.9840	27.6338
 1.9830	27.3226
 1.9820	27.0379
 1.9810	26.7833
 1.9800	26.5152
 1.9790	26.3190
 1.9780	26.0282
 1.9770	25.9434
 1.9760	25.6929
 1.9750	25.5640
 1.9740	25.3419
 1.9730	25.2232
 1.9720	25.0475
 1.9710	24.9831
 1.9700	24.8307
 1.9690	24.8544
 1.9680	24.7659
 1.9670	24.6492
 1.9660	24.5802
 1.9650	24.6125
 1.9640	24.4932
 1.9630	24.5455
 1.9620	24.4256
 1.9610	24.4235
 1.9600	24.3049
 1.9590	24.3591
 1.9580	24.2634
 1.9570	24.2398
 1.9560	24.0665
 1.9550	24.1578
 1.9540	23.9488
 1.9530	23.8649
 1.9520	23.6278
 1.9510	23.6023
 1.9500	23.4313
 1.9490	23.3342
 1.9480	23.0328
 1.9470	22.8537
 1.9460	22.5961
 1.9450	22.3131
 1.9440	21.9379
 1.9430	21.6691
 1.9420	21.2409
 1.9410	20.9953
 1.9400	20.4544
 1.9390	20.1535
 1.9380	19.5622
 1.9370	19.1439
 1.9360	18.5973
 1.9350	18.2895
 1.9340	17.6017
 1.9330	17.1358
 1.9320	16.4671
 1.9310	16.0992
 1.9300	15.4030
 1.9290	15.0153
 1.9280	14.3040
 1.9270	13.9436
 1.9260	13.1033
 1.9250	12.9252
 1.9240	12.3564
 1.9230	12.0465
 1.9220	11.5550
 1.9210	11.3059
 1.9200	10.8909
 1.9190	10.8186
 1.9180	10.4938
 1.9170	10.4948
 1.9160	10.2730
 1.9150	10.3948
 1.9140	10.2974
 1.9130	10.5085
 1.9120	10.5843
 1.9110	10.9875
 1.9100	11.1473
 1.9090	11.6533
 1.9080	11.9746
 1.9070	12.5884
 1.9060	13.0085
 1.9050	13.6115
 1.9040	14.2707
 1.9030	15.0556
 1.9020	15.7970
 1.9010	16.7318
 1.9000	17.3722
 1.8990	18.3277
 1.8980	18.9581
 1.8970	19.8787
 1.8960	20.6774
 1.8950	21.6115
 1.8940	22.3331
 1.8930	23.2836
 1.8920	23.9826
 1.8910	24.9905
 1.8900	25.6486
 1.8890	26.5608
 1.8880	27.3064
 1.8870	28.1492
 1.8860	28.9023
 1.8850	29.7364
 1.8840	30.4018
 1.8830	31.1262
 1.8820	31.8074
 1.8810	32.5141
 1.8800	33.1096
 1.8790	33.7117
 1.8780	34.1594
 1.8770	34.8694
 1.8760	35.2691
 1.8750	35.8823
 1.8740	36.3433
 1.8730	36.9865
 1.8720	37.4630
 1.8710	38.0704
 1.8700	38.4968
 1.8690	38.8877
 1.8680	39.2983
 1.8670	39.6580
 1.8660	39.9802
 1.8650	40.3542
 1.8640	40.5607
 1.8630	40.8006
 1.8620	40.9614
 1.8610	41.1748
 1.8600	41.3472
 1.8590	41.4562
 1.8580	41.5660
 1.8570	41.7568
 1.8560	41.7969
 1.8550	41.9216
 1.8540	41.8787
 1.8530	41.9716
 1.8520	42.0252
 1.8510	42.0904
 1.8500	41.9791
 1.8490	42.1059
 1.8480	42.0378
 1.8470	42.0163
 1.8460	42.0410
 1.8450	42.1124
 1.8440	42.0725
 1.8430	42.0634
 1.8420	42.0794
 1.8410	42.1072
 1.8400	42.0875
 1.8390	42.2451
 1.8380	42.2710
 1.8370	42.3097
 1.8360	42.3139
 1.8350	42.4523
 1.8340	42.5556
 1.8330	42.6368
 1.8320	42.6922
 1.8310	42.7835
 1.8300	42.8935
 1.8290	43.0345
 1.8280	43.0840
 1.8270	43.1754
 1.8260	43.3146
 1.8250	43.3656
 1.8240	43.4524
 1.8230	43.6652
 1.8220	43.7624
 1.8210	43.8919
 1.8200	44.0376
 1.8190	44.1803
 1.8180	44.3704
 1.8170	44.5496
 1.8160	44.6644
 1.8150	44.8400
 1.8140	44.9911
 1.8130	45.1883
 1.8120	45.3957
 1.8110	45.6402
 1.8100	45.8651
 1.8090	46.1186
 1.8080	46.3247
 1.8070	46.5426
 1.8060	46.7712
 1.8050	47.0443
 1.8040	47.2922
 1.8030	47.5686
 1.8020	47.8106
 1.8010	48.0875
 1.8000	48.2932
 1.7990	48.5979
 1.7980	48.8867
 1.7970	49.1345
 1.7960	49.4427
 1.7950	49.7042
 1.7940	50.0169
 1.7930	50.3518
 1.7920	50.6402
 1.7910	50.9827
 1.7900	51.3114
 1.7890	51.6228
 1.7880	51.8904
 1.7870	52.2456
 1.7860	52.5745
 1.7850	52.8715
 1.7840	53.2615
 1.7830	53.6792
 1.7820	53.9840
 1.7810	54.2972
 1.7800	54.6954
 1.7790	55.0974
 1.7780	55.4742
 1.7770	55.8408
 1.7760	56.2493
 1.7750	56.6477
 1.7740	57.0872
 1.7730	57.4275
 1.7720	57.7355
 1.7710	58.1045
 1.7700	58.4903
 1.7690	58.8469
 1.7680	59.2319
 1.7670	59.5509
 1.7660	59.9820
 1.7650	60.2930
 1.7640	60.5696
 1.7630	60.9692
 1.7620	61.3249
 1.7610	61.6441
 1.7600	61.9831
 1.7590	62.1941
 1.7580	62.4700
 1.7570	62.7917
 1.7560	63.0722
 1.7550	63.3269
 1.7540	63.6939
 1.7530	63.9584
 1.7520	64.2268
 1.7510	64.4839
 1.7500	64.6997
 1.7490	64.9676
 1.7480	65.2962
 1.7470	65.5185
 1.7460	65.7717
 1.7450	65.9909
 1.7440	66.2063
 1.7430	66.4532
 1.7420	66.5877
 1.7410	66.8666
 1.7400	67.0595
 1.7390	67.2207
 1.7380	67.4251
 1.7370	67.6592
 1.7360	67.8660
 1.7350	68.0489
 1.7340	68.2544
 1.7330	68.3703
 1.7320	68.5753
 1.7310	68.7338
 1.7300	68.9272
 1.7290	69.0441
 1.7280	69.2209
 1.7270	69.3781
 1.7260	69.6231
 1.7250	69.7651
 1.7240	69.8687
 1.7230	69.9553
 1.7220	70.1773
 1.7210	70.3062
 1.7200	70.4313
 1.7190	70.5121
 1.7180	70.7367
 1.7170	70.7904
 1.7160	70.9158
 1.7150	71.0723
 1.7140	71.1722
 1.7130	71.3043
 1.7120	71.4688
 1.7110	71.5017
 1.7100	71.6580
 1.7090	71.6681
 1.7080	71.8326
 1.7070	71.8499
 1.7060	71.9778
 1.7050	72.0915
 1.7040	72.1700
 1.7030	72.2213
 1.7020	72.3532
 1.7010	72.4321
 1.7000	72.5428
 1.6990	72.5426
 1.6980	72.6391
 1.6970	72.6882
 1.6960	72.7427
 1.6950	72.7324
 1.6940	72.8387
 1.6930	72.8995
 1.6920	72.9717
 1.6910	73.0071
 1.6900	73.0116
 1.6890	72.9718
 1.6880	73.1095
 1.6870	73.0685
 1.6860	73.0775
 1.6850	73.0839
 1.6840	73.1541
 1.6830	73.1648
 1.6820	73.1995
 1.6810	73.1516
 1.6800	73.2318
 1.6790	73.2223
 1.6780	73.1518
 1.6770	73.1419
 1.6760	73.2314
 1.6750	73.2177
 1.6740	73.2084
 1.6730	73.1781
 1.6720	73.2246
 1.6710	73.1613
 1.6700	73.2305
 1.6690	73.2260
 1.6680	73.1093
 1.6670	73.1869
 1.6660	73.1841
 1.6650	73.1066
 1.6640	73.2120
 1.6630	73.1049
 1.6620	73.0790
 1.6610	73.0255
 1.6600	73.0400
 1.6590	72.9769
 1.6580	72.9512
 1.6570	72.8606
 1.6560	72.9976
 1.6550	72.8656
 1.6540	72.8739
 1.6530	72.7938
 1.6520	72.7573
 1.6510	72.7177
 1.6500	72.7585
 1.6490	72.7122
 1.6480	72.7055
 1.6470	72.5616
 1.6460	72.5016
 1.6450	72.5012
 1.6440	72.4624
 1.6430	72.3832
 1.6420	72.3554
 1.6410	72.2000
 1.6400	72.2129
 1.6390	72.2143
 1.6380	72.1832
 1.6370	72.1249
 1.6360	72.0168
 1.6350	71.9643
 1.6340	72.0673
 1.6330	71.7786
 1.6320	71.8106
 1.6310	71.7853
 1.6300	71.6768
 1.6290	71.6446
 1.6280	71.6011
 1.6270	71.3877
 1.6260	71.4862
 1.6250	71.3448
 1.6240	71.2562
 1.6230	71.2201
 1.6220	71.1980
 1.6210	71.1008
 1.6200	71.0256
 1.6190	70.9731
 1.6180	70.9555
 1.6170	70.7976
 1.6160	70.7048
 1.6150	70.6817
 1.6140	70.6086
 1.6130	70.5944
 1.6120	70.5027
 1.6110	70.4188
 1.6100	70.3723
 1.6090	70.3022
 1.6080	70.2250
 1.6070	70.0861
 1.6060	70.0856
 1.6050	69.9775
 1.6040	69.9184
 1.6030	69.7739
 1.6020	69.8616
 1.6010	69.7156
 1.6000	69.5136
 1.5990	69.5250
 1.5980	69.3590
 1.5970	69.2634
 1.5960	69.2051
 1.5950	69.0896
 1.5940	69.0796
 1.5930	68.9137
 1.5920	68.7890
 1.5910	68.6786
 1.5900	68.6632
 1.5890	68.5500
 1.5880	68.5176
 1.5870	68.3685
 1.5860	68.2540
 1.5850	68.2439
 1.5840	68.1179
 1.5830	67.9771
 1.5820	67.8792
 1.5810	67.7877
 1.5800	67.7051
 1.5790	67.5228
 1.5780	67.4346
 1.5770	67.3173
 1.5760	67.2102
 1.5750	67.0764
 1.5740	66.9901
 1.5730	66.8432
 1.5720	66.7196
 1.5710	66.6155
 1.5700	66.4876
 1.5690	66.4060
 1.5680	66.2630
 1.5670	66.1334
 1.5660	66.0724
 1.5650	65.8803
 1.5640	65.7467
 1.5630	65.5619
 1.5620	65.4345
 1.5610	65.2746
 1.5600	65.1852
 1.5590	64.9730
 1.5580	64.8804
 1.5570	64.6999
 1.5560	64.6474
 1.5550	64.4942
 1.5540	64.3228
 1.5530	64.0761
 1.5520	63.9923
 1.5510	63.7942
 1.5500	63.6815
 1.5490	63.4451
 1.5480	63.2697
 1.5470	63.0958
 1.5460	62.9643
 1.5450	62.7932
 1.5440	62.5554
 1.5430	62.3637
 1.5420	62.1890
 1.5410	61.9895
 1.5400	61.8203
 1.5390	61.5960
 1.5380	61.4421
 1.5370	61.2626
 1.5360	61.0577
 1.5350	60.8605
 1.5340	60.7221
 1.5330	60.4759
 1.5320	60.2542
 1.5310	60.0104
 1.5300	59.8204
 1.5290	59.5997
 1.5280	59.3874
 1.5270	59.1725
 1.5260	58.9843
 1.5250	58.7055
 1.5240	58.4118
 1.5230	58.1812
 1.5220	58.0039
 1.5210	57.7803
 1.5200	57.5297
 1.5190	57.2468
 1.5180	57.0380
 1.5170	56.7892
 1.5160	56.4818
 1.5150	56.2030
 1.5140	55.9645
 1.5130	55.7222
 1.5120	55.4301
 1.5110	55.1178
 1.5100	54.8409
 1.5090	54.5384
 1.5080	54.2650
 1.5070	53.9885
 1.5060	53.7079
 1.5050	53.3628
 1.5040	53.0563
 1.5030	52.7629
 1.5020	52.4554
 1.5010	52.1782
 1.5000	51.7961
 1.4990	51.4326
 1.4980	51.0986
 1.4970	50.7374
 1.4960	50.3942
 1.4950	50.0318
 1.4940	49.6311
 1.4930	49.2559
 1.4920	48.9052
 1.4910	48.5187
 1.4900	48.0776
 1.4890	47.6946
 1.4880	47.3021
 1.4870	46.8879
 1.4860	46.3906
 1.4850	45.9002
 1.4840	45.3988
 1.4830	44.8954
 1.4820	44.3982
 1.4810	43.8812
 1.4800	43.3090
 1.4790	42.7657
 1.4780	42.2591
 1.4770	41.7800
 1.4760	41.2520
 1.4750	40.7447
 1.4740	40.2758
 1.4730	39.8760
 1.4720	39.5075
 1.4710	39.2526
 1.4700	38.9108
 1.4690	38.7296
 1.4680	38.5555
 1.4670	38.5193
 1.4660	38.4288
 1.4650	38.3602
 1.4640	38.2754
 1.4630	38.2432
 1.4620	38.1285
 1.4610	37.9974
 1.4600	37.8793
 1.4590	37.7352
 1.4580	37.5240
 1.4570	37.2582
 1.4560	36.9884
 1.4550	36.6922
 1.4540	36.4086
 1.4530	36.0748
 1.4520	35.6388
 1.4510	35.2434
 1.4500	34.8006
 1.4490	34.4018
 1.4480	33.9272
 1.4470	33.4763
 1.4460	32.9342
 1.4450	32.4582
 1.4440	31.8775
 1.4430	31.3530
 1.4420	30.8498
 1.4410	30.2926
 1.4400	29.6772
 1.4390	29.1762
 1.4380	28.5296
 1.4370	28.0376
 1.4360	27.4068
 1.4350	26.8985
 1.4340	26.3404
 1.4330	25.9345
 1.4320	25.4260
 1.4310	24.9926
 1.4300	24.4665
 1.4290	24.1709
 1.4280	23.7705
 1.4270	23.5425
 1.4260	23.2912
 1.4250	23.0466
 1.4240	22.8556
 1.4230	22.7704
 1.4220	22.7427
 1.4210	22.8826
 1.4200	22.9689
 1.4190	23.1744
 1.4180	23.3244
 1.4170	23.6780
 1.4160	24.0632
 1.4150	24.4257
 1.4140	24.9392
 1.4130	25.5497
 1.4120	25.9839
 1.4110	26.6678
 1.4100	27.2982
 1.4090	28.0395
 1.4080	28.7827
 1.4070	29.6035
 1.4060	30.3523
 1.4050	31.2897
 1.4040	32.2135
 1.4030	33.2030
 1.4020	33.9920
 1.4010	35.0732
 1.4000	36.0077
 1.3990	37.0464
 1.3980	37.9885
 1.3970	39.1425
 1.3960	40.1175
 1.3950	41.2560
 1.3940	42.1900
 1.3930	43.2949
 1.3920	44.2338
 1.3910	45.2772
 1.3900	46.1146
 1.3890	47.0344
 1.3880	47.9239
 1.3870	48.7773
 1.3860	49.4955
 1.3850	50.3871
 1.3840	51.1331
 1.3830	51.9418
 1.3820	52.5858
 1.3810	53.2909
 1.3800	53.8529
 1.3790	54.5439
 1.3780	55.0185
 1.3770	55.6133
 1.3760	56.0413
 1.3750	56.5052
 1.3740	56.9085
 1.3730	57.4029
 1.3720	57.7931
 1.3710	58.3270
 1.3700	58.6824
 1.3690	59.1316
 1.3680	59.4570
 1.3670	59.8493
 1.3660	60.2767
 1.3650	60.5842
 1.3640	60.9006
 1.3630	61.2955
 1.3620	61.5245
 1.3610	62.0303
 1.3600	62.3514
 1.3590	62.7129
 1.3580	62.9951
 1.3570	63.4409
 1.3560	63.7616
 1.3550	64.1037
 1.3540	64.4655
 1.3530	64.8700
 1.3520	65.0815
 1.3510	65.5032
 1.3500	65.7654
 1.3490	66.1352
 1.3480	66.3966
 1.3470	66.8083
 1.3460	67.0916
 1.3450	67.3816
 1.3440	67.5962
 1.3430	67.9965
 1.3420	68.1686
 1.3410	68.4911
 1.3400	68.7731
 1.3390	69.0411
 1.3380	69.3550
 1.3370	69.6176
 1.3360	69.8714
 1.3350	70.1650
 1.3340	70.3502
 1.3330	70.6874
 1.3320	70.8711
 1.3310	71.2168
 1.3300	71.4670
 1.3290	71.6810
 1.3280	71.9726
 1.3270	72.1756
 1.3260	72.4548
 1.3250	72.6878
 1.3240	72.8916
 1.3230	73.1829
 1.3220	73.3211
 1.3210	73.5897
 1.3200	73.7920
 1.3190	73.9764
 1.3180	74.1564
 1.3170	74.3502
 1.3160	74.5312
 1.3150	74.7056
 1.3140	74.8991
 1.3130	75.0798
 1.3120	75.2409
 1.3110	75.4879
 1.3100	75.5802
 1.3090	75.7405
 1.3080	75.8631
 1.3070	76.0029
 1.3060	76.1774
 1.3050	76.2356
 1.3040	76.3211
 1.3030	76.4760
 1.3020	76.5510
 1.3010	76.7198
 1.3000	76.7637
 1.2990	76.9189
 1.2980	76.9952
 1.2970	77.1428
 1.2960	77.1776
 1.2950	77.3072
 1.2940	77.3349
 1.2930	77.3859
 1.2920	77.3896
 1.2910	77.5045
 1.2900	77.5224
 1.2890	77.5525
 1.2880	77.6259
 1.2870	77.6067
 1.2860	77.6277
 1.2850	77.6998
 1.2840	77.7391
 1.2830	77.7286
 1.2820	77.7426
 1.2810	77.7663
 1.2800	77.8090
 1.2790	77.7802
 1.2780	77.8106
 1.2770	77.8449
 1.2760	77.9051
 1.2750	77.9316
 1.2740	77.9639
 1.2730	78.0396
 1.2720	78.0248
 1.2710	78.1006
 1.2700	78.1380
 1.2690	78.2401
 1.2680	78.2973
 1.2670	78.3701
 1.2660	78.4731
 1.2650	78.5473
 1.2640	78.5381
 1.2630	78.5731
 1.2620	78.6649
 1.2610	78.8017
 1.2600	78.8324
 1.2590	78.9161
 1.2580	78.9860
 1.2570	79.0254
 1.2560	79.0734
 1.2550	79.1127
 1.2540	79.1373
 1.2530	79.2112
 1.2520	79.2832
 1.2510	79.3002
 1.2500	79.3078
 1.2490	79.3825
 1.2480	79.3854
 1.2470	79.3767
 1.2460	79.3486
 1.2450	79.3491
 1.2440	79.3629
 1.2430	79.3518
 1.2420	79.4108
 1.2410	79.4278
 1.2400	79.4153
 1.2390	79.4017
 1.2380	79.3397
 1.2370	79.3322
 1.2360	79.3060
 1.2350	79.3023
 1.2340	79.2954
 1.2330	79.2604
 1.2320	79.2098
 1.2310	79.1601
 1.2300	79.1755
 1.2290	79.1512
 1.2280	79.0885
 1.2270	79.0516
 1.2260	79.0629
 1.2250	79.0533
 1.2240	78.9956
 1.2230	78.9474
 1.2220	78.9587
 1.2210	78.9679
 1.2200	78.9199
 1.2190	78.8416
 1.2180	78.7952
 1.2170	78.7007
 1.2160	78.6675
 1.2150	78.6250
 1.2140	78.5562
 1.2130	78.5066
 1.2120	78.4347
 1.2110	78.4063
 1.2100	78.3642
 1.2090	78.2481
 1.2080	78.0980
 1.2070	77.9582
 1.2060	77.9127
 1.2050	77.8214
 1.2040	77.6978
 1.2030	77.5250
 1.2020	77.3866
 1.2010	77.3757
 1.2000	77.2994
 1.1990	77.1897
 1.1980	77.1439
 1.1970	77.1018
 1.1960	77.0249
 1.1950	77.0248
 1.1940	77.0753
 1.1930	77.0808
 1.1920	77.0814
 1.1910	77.0462
 1.1900	77.0437
 1.1890	77.0149
 1.1880	76.9352
 1.1870	76.8957
 1.1860	76.8361
 1.1850	76.7651
 1.1840	76.6762
 1.1830	76.5820
 1.1820	76.4486
 1.1810	76.2978
 1.1800	76.1552
 1.1790	75.9771
 1.1780	75.8080
 1.1770	75.5139
 1.1760	75.2948
 1.1750	75.0134
 1.1740	74.7170
 1.1730	74.3540
 1.1720	74.0283
 1.1710	73.6934
 1.1700	73.3406
 1.1690	73.0183
 1.1680	72.6983
 1.1670	72.3600
 1.1660	72.1360
 1.1650	71.9553
 1.1640	71.8872
 1.1630	71.8631
 1.1620	71.9028
 1.1610	71.9794
 1.1600	72.1593
 1.1590	72.3630
 1.1580	72.6483
 1.1570	73.0230
 1.1560	73.3033
 1.1550	73.6724
 1.1540	74.1302
 1.1530	74.6336
 1.1520	75.0388
 1.1510	75.4833
 1.1500	75.9671
 1.1490	76.4135
 1.1480	76.9183
 1.1470	77.4337
 1.1460	77.9424
 1.1450	78.3990
 1.1440	78.8449
 1.1430	79.2805
 1.1420	79.6965
 1.1410	79.9833
 1.1400	80.3639
 1.1390	80.6282
 1.1380	80.8991
 1.1370	81.0490
 1.1360	81.2226
 1.1350	81.3546
 1.1340	81.4994
 1.1330	81.6500
 1.1320	81.8570
 1.1310	81.9937
 1.1300	82.1191
 1.1290	82.2198
 1.1280	82.3755
 1.1270	82.4449
 1.1260	82.5089
 1.1250	82.6736
 1.1240	82.7701
 1.1230	82.8514
 1.1220	83.0013
 1.1210	83.0736
 1.1200	83.1009
 1.1190	83.2543
 1.1180	83.2468
 1.1170	83.2919
 1.1160	83.4186
 1.1150	83.5436
 1.1140	83.6435
 1.1130	83.6967
 1.1120	83.6820
 1.1110	83.8645
 1.1100	83.9309
 1.1090	83.9282
 1.1080	84.0189
 1.1070	83.9851
 1.1060	84.1320
 1.1050	84.0989
 1.1040	84.2666
 1.1030	84.2931
 1.1020	84.3491
 1.1010	84.3486
 1.1000	84.4522
 1.0990	84.3311
 1.0980	84.4260
 1.0970	84.4574
 1.0960	84.4520
 1.0950	84.5739
 1.0940	84.6038
 1.0930	84.6030
 1.0920	84.6095
 1.0910	84.6120
 1.0900	84.5747
 1.0890	84.6551
 1.0880	84.6918
 1.0870	84.6714
 1.0860	84.7025
 1.0850	84.7108
 1.0840	84.6701
 1.0830	84.7423
 1.0820	84.7973
 1.0810	84.7965
 1.0800	84.7675
 1.0790	84.7443
 1.0780	84.8831
 1.0770	84.7869
 1.0760	84.8517
 1.0750	84.8388
 1.0740	84.8168
 1.0730	84.8298
 1.0720	84.8136
 1.0710	84.9629
 1.0700	84.8016
 1.0690	84.7810
 1.0680	84.8242
 1.0670	84.8124
 1.0660	84.7782
 1.0650	84.7999
 1.0640	84.8250
 1.0630	84.8593
 1.0620	84.7113
 1.0610	84.7507
 1.0600	84.7902
 1.0590	84.7209
 1.0580	84.7480
 1.0570	84.7375
 1.0560	84.8063
 1.0550	84.7669
 1.0540	84.7090
 1.0530	84.6221
 1.0520	84.6388
 1.0510	84.5671
 1.0500	84.5628
 1.0490	84.6010
 1.0480	84.6776
 1.0470	84.6663
 1.0460	84.6582
 1.0450	84.5889
 1.0440	84.5856
 1.0430	84.5175
 1.0420	84.5463
 1.0410	84.4262
 1.0400	84.4216
 1.0390	84.4156
 1.0380	84.3874
 1.0370	84.2378
 1.0360	84.2970
 1.0350	84.3008
 1.0340	84.2427
 1.0330	84.1963
 1.0320	84.1284
 1.0310	84.0109
 1.0300	84.0385
 1.0290	83.9720
 1.0280	83.9311
 1.0270	83.8865
 1.0260	83.7747
 1.0250	83.7260
 1.0240	83.6319
 1.0230	83.5300
 1.0220	83.4344
 1.0210	83.3457
 1.0200	83.2925
 1.0190	83.2396
 1.0180	83.1608
 1.0170	82.9986
 1.0160	82.9087
 1.0150	82.8362
 1.0140	82.7416
 1.0130	82.6246
 1.0120	82.5373
 1.0110	82.4444
 1.0100	82.2813
 1.0090	82.1517
 1.0080	82.0289
 1.0070	81.8762
 1.0060	81.7870
 1.0050	81.6116
 1.0040	81.5423
 1.0030	81.4007
 1.0020	81.1798
 1.0010	81.0413
 1.0000	80.9157
 0.9990	80.6854
 0.9980	80.5116
 0.9970	80.3564
 0.9960	80.1524
 0.9950	79.8633
 0.9940	79.7284
 0.9930	79.5597
 0.9920	79.3197
 0.9910	79.0675
 0.9900	78.8881
 0.9890	78.6331
 0.9880	78.3943
 0.9870	78.1143
 0.9860	77.9813
 0.9850	77.7597
 0.9840	77.5302
 0.9830	77.3701
 0.9820	77.2052
 0.9810	77.0741
 0.9800	76.9215
 0.9790	76.7770
 0.9780	76.6415
 0.9770	76.3956
 0.9760	76.3813
 0.9750	76.3890
 0.9740	76.2882
 0.9730	76.2776
 0.9720	76.3312
 0.9710	76.4320
 0.9700	76.5877
 0.9690	76.7206
 0.9680	76.9367
 0.9670	77.1786
 0.9660	77.4458
 0.9650	77.7209
 0.9640	78.0189
 0.9630	78.4092
 0.9620	78.7452
 0.9610	78.9996
 0.9600	79.3340
 0.9590	79.6040
 0.9580	79.8751
 0.9570	80.0634
 0.9560	80.2219
 0.9550	80.3990
 0.9540	80.6572
 0.9530	80.8218
 0.9520	80.9710
 0.9510	81.1682
 0.9500	81.3858
 0.9490	81.5793
 0.9480	81.7841
 0.9470	81.9762
 0.9460	82.2132
 0.9450	82.4720
 0.9440	82.6142
 0.9430	82.7387
 0.9420	82.9255
 0.9410	83.1498
 0.9400	83.2925
 0.9390	83.4293
 0.9380	83.6056
 0.9370	83.6822
 0.9360	83.7455
 0.9350	83.8500
 0.9340	83.9601
 0.9330	84.0630
 0.9320	84.1412
 0.9310	84.2262
 0.9300	84.3307
 0.9290	84.3622
 0.9280	84.3842
 0.9270	84.4902
 0.9260	84.6051
 0.9250	84.6301
 0.9240	84.6790
 0.9230	84.6905
 0.9220	84.7090
 0.9210	84.7848
 0.9200	84.7725
 0.9190	84.7385
 0.9180	84.7602
 0.9170	84.8016
 0.9160	84.8107
 0.9150	84.8040
 0.9140	84.8031
 0.9130	84.8883
 0.9120	84.9211
 0.9110	84.8908
 0.9100	84.9466
 0.9090	84.9479
 0.9080	84.9143
 0.9070	84.9090
 0.9060	84.9400
 0.9050	84.9049
 0.9040	84.9215
 0.9030	84.9897
 0.9020	84.9707
 0.9010	84.9786
 0.9000	85.0235
 0.8990	85.0299
 0.8980	85.0509
 0.8970	85.0772
 0.8960	85.0074
 0.8950	85.0159
 0.8940	85.1101
 0.8930	85.1254
 0.8920	85.0946
 0.8910	85.0670
 0.8900	85.0403
 0.8890	84.9917
 0.8880	85.0929
 0.8870	85.1475
 0.8860	85.0803
 0.8850	85.0827
 0.8840	85.1079
 0.8830	85.0950
 0.8820	85.0935
 0.8810	85.0763
 0.8800	85.0426
 0.8790	85.0770
 0.8780	85.1206
 0.8770	85.0969
 0.8760	85.0246
 0.8750	85.0873
 0.8740	85.0934
 0.8730	85.1053
 0.8720	85.0663
 0.8710	85.0627
 0.8700	85.1113
 0.8690	85.0694
 0.8680	85.0554
 0.8670	85.0408
 0.8660	85.0248
 0.8650	85.0667
 0.8640	85.0286
 0.8630	85.0684
 0.8620	85.0151
 0.8610	85.0010
 0.8600	84.7123
 0.8590	84.6106
 0.8580	84.8309
 0.8570	84.6971
 0.8560	84.7216
 0.8550	84.7209
 0.8540	84.6315
 0.8530	84.6878
 0.8520	84.7350
 0.8510	84.6258
 0.8500	84.6640
 0.8490	84.7231
 0.8480	84.6882
 0.8470	84.7752
 0.8460	84.6058
 0.8450	84.6382
 0.8440	84.6785
 0.8430	84.6268
 0.8420	84.5697
 0.8410	84.6868
 0.8400	84.6284
 0.8390	84.7145
 0.8380	84.7572
 0.8370	84.7261
 0.8360	84.7966
 0.8350	84.8310
 0.8340	84.8894
 0.8330	84.9555
 0.8320	84.9758
 0.8310	84.9460
 0.8300	85.0258
 0.8290	85.0731
 0.8280	85.0855
 0.8270	85.0731
 0.8260	85.0883
 0.8250	85.0881
 0.8240	85.0953
 0.8230	85.1431
 0.8220	85.1047
 0.8210	85.1340
 0.8200	85.2042
 0.8190	85.2011
 0.8180	85.2067
 0.8170	85.2680
 0.8160	85.1712
 0.8150	85.2095
 0.8140	85.2089
 0.8130	85.2174
 0.8120	85.2017
 0.8110	85.2637
 0.8100	85.2165
 0.8090	85.2128
 0.8080	85.2213
 0.8070	85.1581
 0.8060	85.2438
 0.8050	85.2262
 0.8040	85.2118
 0.8030	85.1766
 0.8020	85.2533
 0.8010	85.2243
 0.8000	85.1831
 0.7990	85.2073
 0.7980	85.2327
 0.7970	85.1671
 0.7960	85.1559
 0.7950	85.1055
 0.7940	85.0529
 0.7930	85.1391
 0.7920	85.1341
 0.7910	85.0536
 0.7900	85.1367
 0.7890	85.1255
 0.7880	85.0104
 0.7870	85.0507
 0.7860	85.0536
 0.7850	85.0551
 0.7840	85.0039
 0.7830	85.1220
 0.7820	85.0033
 0.7810	85.0343
 0.7800	85.0714
 0.7790	84.9734
 0.7780	84.9872
 0.7770	84.9489
 0.7760	84.9323
 0.7750	84.8973
 0.7740	84.9108
 0.7730	84.9173
 0.7720	84.9074
 0.7710	84.8695
 0.7700	84.8818
 0.7690	84.8390
 0.7680	84.8684
 0.7670	84.9078
 0.7660	84.8517
 0.7650	84.7974
 0.7640	84.8353
 0.7630	84.7643
 0.7620	84.7891
 0.7610	84.7763
 0.7600	84.7277
 0.7590	84.7089
 0.7580	84.7386
 0.7570	84.6812
 0.7560	84.7101
 0.7550	84.6860
 0.7540	84.6450
 0.7530	84.6381
 0.7520	84.6518
 0.7510	84.6353
 0.7500	84.6021
 0.7490	84.5940
 0.7480	84.5799
 0.7470	84.5360
 0.7460	84.5579
 0.7450	84.5825
 0.7440	84.5560
 0.7430	84.6041
 0.7420	84.6346
 0.7410	84.6521
 0.7400	84.6992
 0.7390	84.7581
 0.7380	84.7627
 0.7370	84.7985
 0.7360	84.8070
 0.7350	84.8257
 0.7340	84.8944
 0.7330	84.9077
 0.7320	84.9039
 0.7310	84.9432
 0.7300	84.9409
 0.7290	84.9472
 0.7280	84.9780
 0.7270	84.9781
 0.7260	84.9655
 0.7250	84.9879
 0.7240	85.0182
 0.7230	85.0249
 0.7220	85.0414
 0.7210	85.0474
 0.7200	85.0658
 0.7190	85.0631
 0.7180	85.0750
 0.7170	85.0857
 0.7160	85.0788
 0.7150	85.0957
 0.7140	85.0965
 0.7130	85.0937
 0.7120	85.1073
 0.7110	85.1087
 0.7100	85.0945
 0.7090	85.0960
 0.7080	85.1136
 0.7070	85.1160
 0.7060	85.1320
 0.7050	85.1217
 0.7040	85.1008
 0.7030	85.1177
 0.7020	85.1282
 0.7010	85.1007
 0.7000	85.1306
 0.6990	85.1350
 0.6980	85.0983
 0.6970	85.1145
 0.6960	85.1143
 0.6950	85.1152
 0.6940	85.1167
 0.6930	85.1228
 0.6920	85.1283
 0.6910	85.1319
 0.6900	85.1150
 0.6890	85.1067
 0.6880	85.1252
 0.6870	85.1217
 0.6860	85.1155
 0.6850	85.1059
 0.6840	85.0984
 0.6830	85.0987
 0.6820	85.1092
 0.6810	85.1167
 0.6800	85.1040
 0.6790	85.1051
 0.6780	85.1048
 0.6770	85.1059
 0.6760	85.1084
 0.6750	85.1095
 0.6740	85.0996
 0.6730	85.0933
 0.6720	85.1032
 0.6710	85.0717
 0.6700	85.0650
 0.6690	85.0843
 0.6680	85.0929
 0.6670	85.0790
 0.6660	85.0651
 0.6650	85.0568
 0.6640	85.0627
 0.6630	85.0693
 0.6620	85.0784
 0.6610	85.0734
 0.6600	85.0566
 0.6590	85.0564
 0.6580	85.0819
 0.6570	85.0844
 0.6560	85.0731
 0.6550	85.0621
 0.6540	85.0749
 0.6530	85.0674
 0.6520	85.0531
 0.6510	85.0651
 0.6500	85.0591
 0.6490	85.0511
 0.6480	85.0592
 0.6470	85.0553
 0.6460	85.0464
 0.6450	85.0432
 0.6440	85.0320
 0.6430	85.0392
 0.6420	85.0498
 0.6410	85.0418
 0.6400	85.0367
 0.6390	85.0275
 0.6380	85.0199
 0.6370	85.0112
 0.6360	85.0136
 0.6350	85.0113
 0.6340	85.0004
 0.6330	84.9967
 0.6320	85.0023
 0.6310	85.0102
 0.6300	84.9904
 0.6290	84.9815
 0.6280	84.9955
 0.6270	84.9931
 0.6260	84.9817
 0.6250	84.9747
 0.6240	84.9757
 0.6230	84.9695
 0.6220	84.9602
 0.6210	84.9646
 0.6200	84.9632
 0.6190	84.9479
 0.6180	84.9442
 0.6170	84.9319
 0.6160	84.9368
 0.6150	84.9265
 0.6140	84.9069
 0.6130	84.9071
 0.6120	84.9012
 0.6110	84.8912
 0.6100	84.8922
 0.6090	84.9000
 0.6080	84.8995
 0.6070	84.8973
 0.6060	84.8938
 0.6050	84.8826
 0.6040	84.8786
 0.6030	84.8921
 0.6020	84.8858
 0.6010	84.8693
 0.6000	84.8596
 0.5990	84.8722
 0.5980	84.8882
 0.5970	84.9072
 0.5960	84.9092
 0.5950	84.9368
 0.5940	84.9213
 0.5930	84.9101
 0.5920	84.9252
 0.5910	84.9280
 0.5900	84.9049
 0.5890	84.9060
 0.5880	84.8915
 0.5870	84.8769
 0.5860	84.8801
 0.5850	84.8654
 0.5840	84.8484
 0.5830	84.8508
 0.5820	84.8334
 0.5810	84.8211
 0.5800	84.8158
 0.5790	84.7967
 0.5780	84.7943
 0.5770	84.7869
 0.5760	84.7678
 0.5750	84.7549
 0.5740	84.7642
 0.5730	84.7613
 0.5720	84.7496
 0.5710	84.7356
 0.5700	84.7132
 0.5690	84.7133
 0.5680	84.6921
 0.5670	84.6580
 0.5660	84.6550
 0.5650	84.6557
 0.5640	84.6359
 0.5630	84.6336
 0.5620	84.6173
 0.5610	84.5790
 0.5600	84.5644
 0.5590	84.5500
 0.5580	84.5287
 0.5570	84.5057
 0.5560	84.4996
 0.5550	84.4790
 0.5540	84.4718
 0.5530	84.4675
 0.5520	84.4601
 0.5510	84.4441
 0.5500	84.4174
 0.5490	84.4062
 0.5480	84.3931
 0.5470	84.3736
 0.5460	84.3620
 0.5450	84.3496
 0.5440	84.3448
 0.5430	84.3315
 0.5420	84.3152
 0.5410	84.3089
 0.5400	84.2866
 0.5390	84.2771
 0.5380	84.2893
 0.5370	84.2539
 0.5360	84.2453
 0.5350	84.2288
 0.5340	84.2223
 0.5330	84.2075
 0.5320	84.1959
 0.5310	84.1915
 0.5300	84.1719
 0.5290	84.1404
 0.5280	84.1397
 0.5270	84.1172
 0.5260	84.1134
 0.5250	84.1001
 0.5240	84.1064
 0.5230	84.0943
 0.5220	84.0724
 0.5210	84.0805
 0.5200	84.0502
 0.5190	84.0379
 0.5180	84.0280
 0.5170	83.9905
 0.5160	83.9872
 0.5150	83.9810
 0.5140	83.9771
 0.5130	83.9546
 0.5120	83.9325
 0.5110	83.9013
 0.5100	83.8853
 0.5090	83.8599
 0.5080	83.8528
 0.5070	83.8131
 0.5060	83.8241
 0.5050	83.7974
 0.5040	83.7764
 0.5030	83.7393
 0.5020	83.7230
 0.5010	83.6870
 0.5000	83.6531
 0.4990	83.6521
 0.4980	83.5985
 0.4970	83.5753
 0.4960	83.5715
 0.4950	83.5283
 0.4940	83.5245
 0.4930	83.4977
 0.4920	83.4783
 0.4910	83.4186
 0.4900	83.3962
 0.4890	83.3479
 0.4880	83.3425
 0.4870	83.2937
 0.4860	83.2517
 0.4850	83.2439
 0.4840	83.1963
 0.4830	83.1650
 0.4820	83.1702
 0.4810	83.1559
 0.4800	83.1376
 0.4790	83.1388
 0.4780	83.1441
 0.4770	83.1326
 0.4760	83.1241
 0.4750	83.1155
 0.4740	83.0702
 0.4730	83.0688
 0.4720	83.0378
 0.4710	83.0383
 0.4700	83.0114
 0.4690	82.9847
 0.4680	82.9738
 0.4670	82.9639
 0.4660	82.9250
 0.4650	82.8929
 0.4640	82.8735
 0.4630	82.8672
 0.4620	82.8556
 0.4610	82.8184
 0.4600	82.7816
 0.4590	82.7600
 0.4580	82.7332
 0.4570	82.7040
 0.4560	82.6662
 0.4550	82.6542
 0.4540	82.6120
 0.4530	82.5822
 0.4520	82.5665
 0.4510	82.5805
 0.4500	82.5179
 0.4490	82.4798
 0.4480	82.4460
 0.4470	82.4135
 0.4460	82.3760
 0.4450	82.3493
 0.4440	82.3032
 0.4430	82.2627
 0.4420	82.2076
 0.4410	82.1890
 0.4400	82.1565
 0.4390	82.1301
 0.4380	82.1005
 0.4370	82.0788
 0.4360	82.0438
 0.4350	81.9852
 0.4340	81.9652
 0.4330	81.9309
 0.4320	81.8988
 0.4310	81.8644
 0.4300	81.7983
 0.4290	81.7804
 0.4280	81.7326
 0.4270	81.7198
 0.4260	81.6845
 0.4250	81.6663
 0.4240	81.6148
 0.4230	81.5877
 0.4220	81.5674
 0.4210	81.5271
 0.4200	81.4786
 0.4190	81.4686
 0.4180	81.4419
 0.4170	81.4094
 0.4160	81.3871
 0.4150	81.3621
 0.4140	81.3210
 0.4130	81.3018
 0.4120	81.2854
 0.4110	81.2498
 0.4100	81.2168
 0.4090	81.1919
 0.4080	81.1558
 0.4070	81.1447
 0.4060	81.0886
 0.4050	81.0622
 0.4040	81.0379
 0.4030	80.9855
 0.4020	80.9707
 0.4010	80.9642
 0.4000	80.8917
